Repository: swhmsoft-alt/AstroFlow-master-jt

File: src/content/blog/custom-titanium-machining-contract-manufacturer-china-rfq-preparation.md
---
title: Custom Titanium Machining Contract Manufacturer in China for RFQ Preparation
slug: custom-titanium-machining-contract-manufacturer-china-rfq-preparation
description: A practical RFQ guide for sourcing a custom titanium machining contract manufacturer in China, covering supplier evaluation, cost drivers, traceability, and common production risks for aerospace, medical, energy, and industrial buyers.
pubDate: 2026-07-02
author: Boze Titanium Manufacturing Center
category: Procurement & Services
tags: [Titanium CNC Machining China]
coverImage: /uploads/blog-custom-titanium-machining-contract-manufacturer-china-rfq-preparation-cover.jpg
coverImageAlt: Titanium CNC Machining Services
featured: false
---

If you are preparing an RFQ for custom titanium machining in China, the most important thing is not the lowest unit price but whether the supplier can hold tolerance, traceability, and delivery consistency across the full production run. For [aerospace](/industries/aerospace/), medical, energy, and general industrial parts, the right contract manufacturer is one that can quote clearly, document material and process controls, and explain where the real cost and risk sit. For an example of how a vertically integrated China manufacturer documents these controls, see the [titanium CNC machining manufacturer](/titanium-cnc-machining-manufacturer/) profile.

## What a strong RFQ should ask for

A strong RFQ for titanium machining should request more than dimensions and quantities. It should specify material grade, drawing revision, critical tolerances, surface finish, inspection method, lot size, packaging requirements, and any applicable certification needs. If the supplier cannot respond to those points without ambiguity, the quote will usually hide later cost growth.

The reason is simple: titanium machining cost is driven by more than machine time. Tool wear, heat management, fixturing stability, inspection time, and rework risk all increase when the part geometry is thin-walled, deep-pocketed, or tightly tolerated. In Chinese contract manufacturing, that gap becomes even larger when the buyer sends incomplete data and expects the factory to fill in the missing engineering assumptions.

The main tradeoff is between quote speed and quote accuracy. A fast RFQ response is useful, but an overly fast quote that ignores fixturing difficulty or traceability work can look attractive and then fail during production. For procurement teams, the safer approach is to force the supplier to quote on the same technical basis as everyone else.

Use a written checklist before sending the RFQ: material grade, quantity by release, tolerance map, inspection plan, certification request, special processes, and target delivery window. That makes supplier comparison far cleaner and reduces the chance of hidden scope changes after award.

| RFQ item | Why it matters | Typical risk if omitted |
|---|---|---|
| Material grade | Controls machinability, strength, and cost structure | Wrong alloy selection or unusable quote basis |
| Critical tolerances | Determines machine time, inspection effort, and reject risk | Price escalation after award |
| Surface finish | Affects tooling strategy and post-processing | Finish mismatch and rework |
| Inspection requirements | Defines metrology cost and documentation burden | Missing quality records |
| Delivery window | Influences capacity allocation and expedited cost | Late shipment or rushed processing |

## How to judge a titanium supplier

The best supplier is not the one with the lowest hourly machine rate; it is the one that can repeatedly make acceptable parts with minimal supervision. For custom titanium machining, that usually means stable process control, clear traveler records, appropriate [inspection capability](/capabilities/inspection/), and a realistic understanding of the geometry you are asking them to produce. If the quote is vague about how they will make and inspect the part, treat that as a warning sign.

In aerospace and medical work, the supplier must also understand how traceability and documentation affect release timing. A shop can have good CNC equipment and still fail a program because the paperwork, material verification, or sub-tier process coordination is weak. This is especially common when buyers assume every machine shop handles titanium the same way.

The main contradiction is that a supplier can appear technically strong while still being commercially weak. A shop may own advanced 5-axis equipment, but if it cannot control queue time, material flow, or inspection bottlenecks, the real delivery risk remains high. Procurement should therefore evaluate both machining capability and operational discipline.

For practical sourcing, ask for recent part families similar in material and complexity, not generic capability claims. Then compare whether the supplier can explain tooling choices, fixturing constraints, and quality checks in plain language.

| Evaluation area | What to look for | Red flag |
|---|---|---|
| Material knowledge | Clear understanding of titanium grade behavior and machinability | Generic answers that treat titanium like stainless steel |
| Process control | Stable work instructions, fixturing, and inspection flow | Ad hoc production planning |
| Documentation | Traceable material certificates and inspection records | Incomplete or delayed records |
| Capacity realism | Lead times tied to actual loading and queue time | Overpromised delivery dates |
| Engineering response | Ability to identify manufacturability risks before production | Quote-only behavior with no technical review |

## Why titanium jobs miss targets

Titanium machining fails for predictable reasons: heat buildup, tool wear, unstable clamping, poor chip evacuation, and unrealistic tolerances. When the part has deep cavities, thin walls, or tight flatness requirements, even a capable supplier can struggle if the RFQ does not describe the real functional requirement. In those cases, the process may technically run, but the yield and consistency may not be acceptable.

One common failure mode is assuming the first prototype run represents production readiness. Prototype success often comes from slower feeds, more operator attention, and generous setup time, none of which scale cleanly into repeat production. The second or third lot is where hidden instability usually appears.

The tradeoff here is between precision and manufacturability. A tighter tolerance can improve functional fit, but unnecessary tightening increases inspection burden, scrap probability, and schedule risk without improving performance. That is why experienced buyers usually push tolerances only where the design truly needs them.

To reduce failure risk, separate critical dimensions from noncritical ones, and ask the supplier to comment on the hardest features before award. This exposes whether the factory understands the part or is simply accepting the order.

## What drives cost in China

Cost in custom titanium machining is driven by part complexity, not just country of manufacture. In China, strong cost performance often comes from process efficiency, but the lowest quote can still become expensive once tooling, inspection, and rework are counted. For low-volume work, setup cost and engineering attention often matter more than raw cycle time.

Thin-wall titanium parts, deep features, and high cosmetic requirements tend to multiply hidden cost. They require more careful fixturing, more tool changes, and more inspection points. If the buyer asks for fast turnaround as well, the supplier may add capacity premium or expedited logistics cost.

There is a real contradiction in low-volume sourcing: the part may be simple to describe but expensive to make reliably. Buyers often think small quantity should mean simple pricing, yet titanium does not behave that way when the geometry is unforgiving. The factory has to protect itself against scrap, and that protection gets embedded into the quote.

A useful RFQ practice is to ask for separate line items for material, machining, inspection, special processes, and packaging. That makes price movement easier to challenge and helps the buyer see whether the quote is technically grounded.

## What procurement teams should verify

Procurement teams should verify material traceability, inspection capability, delivery promise, and communication discipline before award. For aerospace and medical programs, this is not just a commercial exercise; it is a release-control issue. A good supplier should be able to explain which certificates are provided, how nonconformance is handled, and what happens if the drawing changes midstream.

Supplier qualification should also include a review of how the shop handles special processes such as passivation, anodizing, heat treatment, or EDM when those steps are part of the route. Problems often appear at the interface between in-house machining and outside processing. If the vendor manages those handoffs poorly, the final part quality becomes inconsistent even when the machining itself is acceptable.

For international buyers, logistics and documentation delays matter as much as machining. A part can finish on time and still miss the project window if export paperwork, inspection records, or material certificates arrive late. That is why buyer-side planning should include document lead time, not only cutting lead time.

Use a supplier approval checklist before issuing a PO: technical review completed, certificates available, inspection plan agreed, delivery assumptions documented, and escalation contact defined.

## How to write a cleaner RFQ

A cleaner RFQ produces cleaner pricing. Start with the drawing, then add a brief manufacturing note that identifies material grade, quantity, inspection expectation, and any special handling requirements. If a feature is truly critical, say so directly; if it is not critical, do not force the supplier to guess.

Good RFQs reduce ambiguity and make engineering questions easier to answer. That matters because titanium machining is sensitive to vague instructions, especially when the buyer wants low volume, fast delivery, and tight tolerances all at once. The supplier needs enough detail to choose the right fixturing, tooling, and inspection sequence.

Do not overcomplicate the request with unnecessary legal or commercial noise. Ask for what affects manufacturability and release quality, then compare the responses on technical clarity, not just price. That keeps the sourcing process focused on execution risk.

For your next round of sourcing, build the RFQ around one principle: the supplier should be able to quote the part without inventing assumptions. If they need to invent assumptions, the order is not ready yet. When the package is ready, submit it directly through our [online quotation portal](/rfq/), which structures the required information up front.

File: src/content/blog/edm-broaching-titanium-parts.md
---
title: "EDM Broaching for Titanium Parts: Complex Internal Profiles and Precision Features"
slug: edm-broaching-titanium-parts
description: "A technical analysis of EDM broaching for titanium components — how the process differs from conventional broaching and standard EDM, the types of internal profiles it can produce, electrode design and wear management, surface integrity considerations, and when EDM broaching is the most practical option for complex internal titanium features."
pubDate: 2026-08-18
author: Boze Titanium Manufacturing Center
category: Machining Processes
tags: [EDM Broaching, Titanium EDM Broaching, Internal Profiles, Precision Machining, Titanium Machining, Complex Features]
coverImage: /uploads/blog-edm-broaching-titanium-parts-cover.jpg
coverImageAlt: EDM broaching electrode and titanium workpiece showing complex internal profile
featured: false
---

# EDM Broaching for Titanium Parts: Complex Internal Profiles and Precision Features

**Executive summary:** EDM broaching uses a shaped electrode that advances linearly into the workpiece, eroding material along a defined path to produce internal profiles that cannot be cut by conventional broaching or standard CNC machining of titanium. The process is particularly useful for internal splines, keyways with closed ends, shaped through-holes, and complex contoured slots in titanium components where the material hardness, work hardening tendency, or geometry complexity makes conventional broaching impractical. The primary limitation is electrode wear: the shaped electrode erodes as it advances, and maintaining profile accuracy requires either multiple electrode passes with compensation or single-pass strategies with pre- worn electrode geometry. For aerospace and precision industrial titanium components that require internal profiles with tight tolerances and controlled surface integrity, EDM broaching often achieves feature geometries that would otherwise require multiple manufacturing steps or be impossible to produce by any single alternative process.

## What EDM broaching does that conventional broaching cannot

Conventional broaching uses a multi-toothed cutting tool that is pushed or pulled through a pre-drilled or pre-machined hole. Each tooth removes a fixed increment of material, and the final tooth defines the finished profile shape. Broaching is efficient for high-volume production of internal profiles in steel and aluminium — an automotive transmission spline can be broached in seconds. But for titanium, conventional broaching presents persistent problems.

The cutting forces in conventional broaching are high because the broach tool engages the workpiece along multiple teeth simultaneously. Titanium's work hardening behaviour means that each tooth encounters material that was strain-hardened by the previous tooth, accelerating edge wear and causing dimensional drift across a production run. The cutting speed must be kept low to control heat generation, which reduces the productivity advantage that broaching normally has over milling. Tool regrinding costs are high, and the broach tool itself is expensive to manufacture in titanium-specific geometries.

EDM broaching eliminates the mechanical cutting force entirely. The shaped electrode advances into the workpiece by electrical erosion rather than mechanical shearing. There is no work hardening because material removal is not by plastic deformation. The electrode does not contact the workpiece, so there is no risk of tool jamming or breakage from cutting force overload. The process can produce internal profiles in titanium at any hardness level, including fully heat-treated components with tensile strength above 1,100 MPa that would be extremely difficult to broach conventionally.

There is a tradeoff that is sometimes overlooked in process selection. EDM broaching is slower than conventional broaching by a significant margin. A titanium internal spline that takes 30 seconds to cut by conventional broaching may take 15 to 45 minutes by EDM broaching. For high-volume production, this speed difference matters. For low-volume production of complex titanium components where the broach tool cost would be prohibitive, EDM broaching is often more economical despite the longer cycle time.

## Types of internal profiles suited to EDM broaching of titanium

EDM broaching is most commonly used for titanium components that require internal profiles in the following categories.

**Internal splines and serrations.** Titanium shafts and housings that require internal spline profiles for torque transmission are a typical application. The EDM broaching electrode is shaped to the spline profile and advanced through a pre-machined starting bore. Spline profiles with module sizes down to 0.5 mm and pressure angles of 30 or 45 degrees can be produced with profile tolerances of ±0.025 mm. For aerospace actuation components where titanium shafts transmit control surface loads, internal splines cut by EDM broaching avoid the surface integrity concerns that conventional broaching introduces through cutting force and work hardening.

**Keyways with closed or blind ends.** A keyway that does not extend to the end of the bore — a closed-end keyway — cannot be produced by conventional broaching because the broach tool must exit the workpiece. EDM broaching can produce a keyway of any length within the bore because the electrode erodes material only where it is positioned. Blind keyways, where the keyway starts at the bore opening but does not extend through the full length, are also possible with EDM broaching. These features are common in titanium aerospace and medical components where space constraints prevent through-keyway designs.

**Shaped through-holes with non-round cross-sections.** Square, hexagonal, oval, or custom-shaped through-holes in titanium are produced by EDM broaching using an electrode shaped to the required cross-section. The electrode is advanced through the workpiece from one side, eroding the full profile in a single pass or multiple passes. The minimum cross-sectional dimension is typically 2 to 3 mm for practical EDM broaching, though smaller profiles are possible with smaller electrodes and reduced erosion parameters.

**Contoured slots with varying cross-section along the length.** Some titanium components require slots or cavities where the cross-section changes along the length. A variable-width slot or a slot with a tapered depth profile can be produced by EDM broaching using a shaped electrode that has the varying profile built into its geometry. The electrode advances stepwise or continuously, and the changing cross-section is eroded into the workpiece as the electrode progresses.

**Table 1: EDM broaching capability for common titanium internal profile types**

| Profile type | Typical size range | Achievable tolerance | Common titanium applications |
| --- | --- | --- | --- |
| Internal splines, module 0.5–2.0 mm | Bore diameter 10–100 mm | ±0.025 mm | Aerospace actuator shafts, torque transmission housings |
| Closed-end keyways | Width 3–20 mm, depth 2–10 mm | ±0.050 mm | Landing gear components, structural brackets |
| Non-round through-holes | Min dimension 2–50 mm | ±0.020 mm | Medical instrument housings, fluid control fittings |
| Contoured internal slots | Length 10–200 mm, depth 2–30 mm | ±0.050 mm | Aerospace structural components, custom industrial parts |

## Electrode design and wear compensation for titanium

The electrode is the critical element in EDM broaching of titanium. Unlike wire EDM where the electrode is consumed continuously and replaced, a broaching electrode is a shaped form tool that erodes progressively with use. Electrode wear alters the profile geometry, and if not compensated, produces out-of-tolerance features.

Electrode materials for titanium EDM broaching are typically graphite or copper-tungsten. Graphite electrodes offer faster erosion rates and lower material cost but wear faster. Copper-tungsten electrodes wear more slowly and maintain profile accuracy longer but are more expensive to manufacture and erode at a slower rate. For titanium, graphite is generally preferred for roughing passes where profile accuracy is not critical, and copper-tungsten is used for finishing passes where dimensional control is required.

Wear compensation strategies fall into two categories. Multi-pass compensation uses a series of electrodes: a roughing electrode that removes the bulk material, one or more semi-finishing electrodes that bring the profile close to final dimension, and a finishing electrode that cuts the final profile. Each successive electrode is slightly larger or differently shaped to account for the wear of the previous electrode. Single-pass compensation uses a single electrode that is pre-worn or pre-shaped to account for the expected wear pattern, such that the finished profile meets tolerance at the end of the pass. Single-pass is faster but requires accurate wear prediction, which depends on consistent material and erosion conditions.

In production experience, multi-pass compensation is more reliable for titanium EDM broaching when tolerances below ±0.050 mm are required. The wear pattern of an electrode eroding titanium is not perfectly uniform because titanium's erosion characteristics vary with microstructure and surface condition. A multi-pass approach absorbs this variation by using the finishing electrode to correct the profile shape after the roughing and semi-finishing passes have removed the bulk of the material and stabilised the erosion conditions.

## Common failure modes in EDM broaching of titanium

Several production problems occur frequently enough in EDM broaching of titanium that they warrant specific attention during process planning.

Dielectric starvation is the most common cause of profile geometry errors. The shaped broaching electrode advances into a closed or semi-closed cavity, and dielectric flow to the erosion zone becomes restricted. Insufficient dielectric flushing allows erosion debris to accumulate between the electrode and the workpiece, causing secondary discharges that erode the electrode and workpiece irregularly. The result is a rougher surface finish and loss of profile accuracy. High-pressure dielectric delivery through the electrode or through the workpiece is often necessary for deep broaching operations.

Electrode misalignment during entry causes profile distortion at the start of the broached feature. If the electrode is not aligned to the workpiece within 0.010 mm at the point of entry, the initial erosion is asymmetric, and the profile is shifted relative to the datum. Once the electrode has advanced a few millimetres, the side wall contact tends to self-align the electrode, but the entry region retains the misalignment error. Pre-alignment using a mechanical guide bushing or optical alignment before the first discharge is standard practice for precision titanium EDM broaching.

Recast layer accumulation in internal corners is a surface integrity concern that is more pronounced in EDM broaching than in wire EDM. The shaped electrode erodes material from the full profile simultaneously, and the internal corners receive less dielectric flushing than the straight wall sections. The recast layer in internal corners can be 2 to 3 times thicker than on flat surfaces. For fatigue-loaded titanium components with internal profiles, the corners should be inspected for recast layer thickness, and post-EDM finishing by electrochemical or abrasive methods should be specified if the fatigue requirement demands it.

## Production planning and procurement considerations

EDM broaching of titanium requires process-specific experience that not all EDM suppliers possess. The electrode design, wear compensation, dielectric management, and finishing strategy differ significantly from standard wire EDM or sinker EDM work. Procurement teams evaluating suppliers for titanium components with EDM-broached internal profiles should confirm that the supplier has specific experience with shaped-electrode erosion of titanium alloys, not just general EDM capability.

Cycle time estimation for EDM broaching is less standardised than for conventional machining. A realistic estimate requires knowledge of the erosion rate for the specific titanium alloy, the electrode material and geometry, the number of passes required, and the expected electrode wear per pass. Suppliers who quote EDM broaching of titanium based on generic EDM parameters rather than titanium-specific data will often underestimate cycle time by 30 to 50 percent, leading to delivery delays and cost overruns.

The inspection of EDM-broached internal profiles in titanium components requires specialised fixturing and measurement methods. Profile tolerances of ±0.025 mm in internal splines or shaped holes are typically verified by optical comparison to a master profile or by coordinate measurement using a vision system. Contact probing of internal profiles is difficult because the probe diameter is often larger than the feature detail. The inspection method and acceptance criteria should be agreed between the manufacturer and the procurement team before production begins, because the cost and time required for non-standard inspection can be significant.

For design engineers and procurement teams evaluating EDM broaching for titanium component production, the [wire EDM process page](/titanium-cnc-machining-services/wire-edm-machining/) provides an overview of related electrical discharge capabilities. For a specific assessment of whether EDM broaching is the appropriate method for your titanium internal profile, [submit your drawing through the engineering RFQ portal](/rfq/) with a clear indication of the profile geometry, tolerance requirements, and surface integrity needs.

<!-- VISUAL CONTENT BRIEF (for content planning only — NOT rendered on page)

## Fig 1 — EDM Broaching Process Schematic

A cross-sectional diagram showing a shaped broaching electrode advancing into a titanium workpiece. The diagram labels the electrode entry, the erosion zone with dielectric flushing arrows, the recast layer on the profile wall, and the internal corner regions where recast layer accumulation is thicker. A callout box details the electrode wear pattern along the profile. Supports queries about "how EDM broaching works titanium" and "EDM broaching process diagram."

## Fig 2 — Electrode Wear Compensation Strategies Comparison

A side-by-side comparison of multi-pass and single-pass wear compensation. Multi-pass track shows roughing, semi-finishing, and finishing electrodes with progressive profile accuracy. Single-pass track shows a pre-compensated electrode with a single erosion pass. Each track annotates typical tolerance achieved, total cycle time, and electrode cost. Supports queries about "EDM broaching electrode wear compensation" and "titanium EDM broaching electrode design."

## Fig 3 — Internal Profile Types Achievable by EDM Broaching

A visual catalog showing cross-sections of internal splines, closed-end keyways, non-round through-holes, and contoured slots produced by EDM broaching in titanium. Each profile type is annotated with typical size range, achievable tolerance, and common aerospace or medical application. Supports queries about "EDM broaching internal profiles titanium" and "titanium internal spline EDM broaching."

-->

File: src/content/blog/how-to-choose-titanium-cnc-machining-supplier.md
---
title: How to Choose a Titanium CNC Machining Supplier — Evaluation Framework for Buyers
slug: how-to-choose-titanium-cnc-machining-supplier
description: A practical evaluation framework for selecting a titanium CNC machining supplier — technical capability assessment criteria, quality system verification, communication and engineering support evaluation, and practical steps for RFQ preparation and supplier qualification.
pubDate: 2026-07-29
author: Boze Titanium Manufacturing Center
category: Procurement & Services
tags: [Titanium CNC, Supplier Selection, Procurement, Aerospace Sourcing, RFQ Guide]
coverImage: /uploads/blog-how-to-choose-titanium-cnc-machining-supplier-cover.jpg
coverImageAlt: Quality review meeting at a titanium CNC machining facility
featured: true
---

Selecting a supplier for titanium CNC machined components involves different criteria than selecting a supplier for general machining. Titanium's unique machining characteristics, the material traceability requirements for aerospace and medical applications, and the process control demands of tight-tolerance work mean that a supplier who performs well on steel or aluminum may not have the specific capability required for titanium. This framework provides a systematic approach to evaluating and selecting titanium CNC machining suppliers. For context on the quality systems that certified suppliers operate under, see the [AS9100D overview](/blog/as9100d-titanium-cnc-manufacturing-aerospace-quality/).

## Technical capability assessment

The first evaluation step is to confirm that the supplier has the equipment and experience to machine titanium to the required specifications. Not all CNC machine shops can machine titanium effectively, and the equipment differences matter. A reference profile of a titanium-specialized [CNC machining manufacturer](/titanium-cnc-machining-manufacturer/) shows the equipment and process documentation that this evaluation should expect.

The machine tools should have sufficient spindle power to maintain cutting speeds in the range of 40 to 80 m/min with carbide tooling. Titanium machining requires roughly 30 to 50 percent more spindle power than steel machining at equivalent material removal rates. A machine that is adequate for aluminum work will not have the torque or rigidity needed for titanium.

High-pressure coolant capability is essential. Through-spindle coolant delivery at 50 bar minimum, and preferably 70 bar or higher, is standard for production titanium machining. Suppliers without high-pressure coolant systems will struggle with tool life, surface finish, and process reliability on titanium work.

The supplier should have documented experience with the specific titanium alloy and component type required. General titanium machining experience is useful but not sufficient — a supplier who machines thick-walled [Ti-6Al-4V](/materials/grade-5/) brackets successfully may not have the thin-wall machining capability needed for aerospace structural components. Requesting examples of similar work and contacting references is a standard part of the evaluation.

## Quality system verification

Quality system requirements depend on the industry. For aerospace work, [AS9100D certification](/capabilities/certifications/) is a prerequisite. For medical devices, ISO 13485 certification is typically required. For industrial components, ISO 9001 certification is standard.

Beyond the certification, the evaluation should verify that the quality system is actually followed in production. An audit of the supplier's quality records — inspection reports, non-conformance documentation, corrective action records — reveals whether the system is a working process or a certification document that is not applied in practice. The presence of recurring non-conformances that have not been addressed through corrective action is a warning sign.

Material traceability procedures should be verified specifically for titanium. The supplier should have a system for documenting heat numbers, material certifications, and inspection results for each production lot. For aerospace and medical work, the traceability records must be maintained for the required retention period, which can be 10 years or longer.

Inspection capability should match the component requirements. For titanium components with tolerances of ±0.05 mm or tighter, the supplier should have CMM inspection capability with environmental controls — temperature-controlled inspection rooms and regular CMM calibration. For surface finish requirements below Ra 0.8 μm, profilometer measurement capability is needed.

## Engineering support evaluation

The level of engineering support provided by the supplier affects project outcomes, particularly for complex titanium components. Suppliers that offer design-for-manufacturability feedback during the quoting stage can identify potential problems before production begins.

The supplier's engineering team should be able to review the component design and identify features that are difficult to machine in titanium — thin walls, deep pockets, tight tolerances on features that are not accessible in a single setup. Suggestions for design modifications that reduce machining cost without affecting functional performance are a sign of a supplier with genuine titanium experience.

Communication responsiveness during the quoting process is a predictor of communication quality during production. A supplier who takes days to respond to RFQ questions will likely take days to respond to production issues. For time-sensitive aerospace and medical programs, responsive communication is essential.

CAD model handling capability should be verified. The supplier should be able to work directly with the native CAD format or a standard exchange format such as STEP or IGES. Suppliers that require 2D drawings for all features add time and potential error to the translation process.

## RFQ preparation for titanium components

Providing complete information in the RFQ reduces the risk of misinterpretation and ensures that quotes from different suppliers are comparable. The RFQ for titanium components should include the material specification with the specific grade and condition — for example, "Ti-6Al-4V per ASTM B348, Grade 5, annealed" rather than simply "titanium."

The tolerance requirements should be specified with the datum structure clearly defined. Floating tolerances that are not referenced to a specific datum structure are a common source of quote variation — one supplier may interpret the tolerance relative to a different datum than another, producing significantly different pricing.

The quantity and delivery schedule should be realistic for titanium production. Titanium machining is slower than steel or aluminum machining, and the production lead time reflects this. Expecting titanium components on the same lead time as equivalent steel components is unrealistic and may result in suppliers providing optimistic schedules that cannot be met.

Quality requirements — inspection reports, material certifications, first article inspection — should be specified in the RFQ. Including these requirements in the initial quote allows the supplier to account for the inspection time in the pricing and schedule.

## Supplier qualification steps

A structured qualification process for new titanium suppliers should include the following steps:

First, a technical capability review based on the supplier's equipment list, certifications, and experience with similar titanium components.

Second, a quality system audit that reviews the supplier's quality procedures, inspection capability, and traceability systems. For critical components, an on-site audit is recommended.

Third, a sample part evaluation where the supplier machines a representative component or test piece to the required specifications. The sample part should be inspected to the same criteria that will apply to production parts.

Fourth, a first production run with increased inspection frequency. The first lot provides the data to confirm that the supplier's process is capable of meeting the requirements consistently.

Fifth, ongoing performance monitoring with periodic quality reviews. Supplier performance should be tracked using metrics such as on-time delivery, part non-conformance rate, and corrective action response time.

When your evaluation criteria are defined, submitting a structured [RFQ request](/rfq/) to shortlisted suppliers will produce comparable quotations for direct review.

---

**Table 1: Titanium CNC supplier evaluation criteria**

| Category | Critical requirement | Verification method |
|----------|---------------------|-------------------|
| Equipment | High-pressure coolant (50+ bar), adequate spindle power | Equipment list review, site visit |
| Experience | Documented titanium work, similar component types | Past work examples, customer references |
| Quality system | AS9100D, ISO 13485, or ISO 9001 as applicable | Certification documentation, audit |
| Traceability | Heat number tracking, material certification retention | Procedure review, record audit |
| Inspection | CMM capability, environmental controls | Equipment list, calibration records |
| Engineering support | DFM feedback, CAD handling | Bid review, communication assessment |

---

<!-- VISUAL CONTENT BRIEF (for content planning only — NOT rendered on page)
Fig 1 — Supplier evaluation decision matrix: A flowchart showing the qualification process from initial RFQ through technical review, quality audit, sample part evaluation, and production monitoring. Decision points show pass/fail criteria at each stage. Supports queries about how to evaluate and qualify titanium CNC machining suppliers.
Fig 2 — RFQ checklist for titanium components: A structured checklist showing the information that should be included in an RFQ for titanium machined components — material specification with grade and condition, tolerance requirements with datum structure, quantity and schedule, and quality documentation requirements. Supports queries about what information to include in an RFQ for titanium CNC machining.
-->
