Repository: swhmsoft-alt/AstroFlow-master-jt

File: src/content/blog/titanium-chemical-processing-components.md
---
title: "Titanium CNC Parts for Chemical Processing Equipment"
description: "Application guide to titanium CNC machined components for chemical processing equipment — material selection (CP Grade 1–4 vs Grade 7 vs Grade 12), corrosion resistance in reducing acids and chlorides, typical parts (vessels, agitators, heat exchangers, pumps, valves, fittings), procurement specifications, and inspection requirements."
pubDate: 2026-10-13
author: Boze Titanium Manufacturing Center
category: Applications & Industries
tags: [Chemical Processing, Titanium Corrosion, Grade 7, Grade 12, CP Titanium, Vessels, Heat Exchangers, Pumps, Valves, Process Equipment]
coverImage: /uploads/PLACEHOLDER-blog-titanium-chemical-processing-components-cover.jpg
coverImageAlt: PLACEHOLDER — titanium chemical processing components including vessels, agitators, and fittings. To be replaced with the final image.
featured: false
---

Titanium has been the material of choice for chemical processing equipment since the 1950s, and the reason is simple: it handles wet chloride environments, reducing acids, and oxidising media that would attack stainless steel within months, for decades. The CPA (Chemical Processing Industry) market for titanium is roughly 30% of the total titanium mill product market by volume, second only to aerospace. The components in a chemical plant — vessels, agitators, heat-exchanger tubesheets, pump casings, valve bodies, fittings, fasteners — are predominantly Grade 1, 2, 7, or 12, and the procurement specifications for these parts are different from the aerospace or medical specifications that the same shop may also produce.

This article works through the four procurement decisions that determine whether a titanium CNC component is correctly specified for a chemical processing application: material grade selection, the corrosion data that justifies the grade, the typical parts and their procurement specs, and the inspection requirements that go with the application. It assumes the [general grade-selection guide](/blog/how-to-choose-titanium-grade/) and the [corrosion-grade properties](/blog/grade-23-titanium-ti-6al-4v-eli-medical-aerospace/) as background — those cover the broader grade landscape; here we focus on the chemical processing application. For the procurement process on titanium components, the [general RFQ checklist](/blog/titanium-cnc-machining-rfq-checklist/) is the cross-reference.

- [Why titanium is the material of choice for chemical processing](#why-titanium-is-the-material-of-choice-for-chemical-processing)
- [Grade selection for chemical processing: CP, Grade 7, Grade 12](#grade-selection-for-chemical-processing-cp-grade-7-grade-12)
- [Corrosion data that justifies the grade](#corrosion-data-that-justifies-the-grade)
- [Typical parts in a chemical plant](#typical-parts-in-a-chemical-plant)
- [Procurement specifications for chemical processing parts](#procurement-specifications-for-chemical-processing-parts)
- [Inspection requirements for chemical processing parts](#inspection-requirements-for-chemical-processing-parts)
- [Surface treatment and welding for chemical processing parts](#surface-treatment-and-welding-for-chemical-processing-parts)
- [Chemical processing parts checklist](#chemical-processing-parts-checklist)

## Why titanium is the material of choice for chemical processing

Three material properties make titanium the standard material for chemical processing equipment, and the combination is unique to titanium among the commercially available metals:

**1. Passive oxide film that is self-healing in oxidising environments.** Titanium forms a stable, adherent titanium dioxide (TiO₂) film on its surface within milliseconds of exposure to air or water. The film is typically 2–10 nm thick and is the reason titanium resists corrosion in the first place. The film is also self-healing: if it is mechanically damaged or chemically reduced, the film re-forms in the presence of even trace amounts of oxygen or water.

**2. Resistance to chloride pitting and crevice corrosion.** Titanium is essentially immune to chloride pitting and crevice corrosion at temperatures below about 80 °C for CP grades and 200 °C for Grade 7 (the palladium-stabilised grade). The chloride limit for titanium is roughly 10–100× the limit for 316 stainless steel, depending on the temperature and the pH.

**3. Compatibility with the wet processes that destroy stainless steel.** Titanium handles nitric acid, chromic acid, organic acids, and most chloride solutions. It does not handle hydrofluoric acid, concentrated hydrochloric acid, or strongly reducing acids — but for the wet processes where stainless steel fails, titanium is the standard replacement.

The procurement consequence is that titanium is specified for chemical processing as the engineering default for the wet, chloride-containing, oxidising processes. The cost difference per part is typically 3–5× the stainless steel cost, which is recovered by the elimination of one or two unplanned shutdowns over the part's service life.


## Grade selection for chemical processing: CP, Grade 7, Grade 12

The grade selection for chemical processing is simpler than the aerospace or medical selection, because the structural demands are lower and the corrosion demands drive the choice. The standard grades are:

**CP Grade 1, 2, 3, 4 (commercially pure, unalloyed).** The workhorse grades for chemical processing. The differences between CP grades are the strength (Grade 4 is the strongest, Grade 1 is the most formable) and the corrosion resistance (similar for all four in most environments). The standard procurement grade is CP Grade 2 (the most common CP grade, with a good balance of formability, strength, and corrosion resistance). CP Grade 1 is preferred for formed parts that require extensive bending (e.g., heat-exchanger tubes). CP Grade 4 is preferred for parts that require higher strength without alloying.

**Grade 7 (Ti-0.15Pd).** The palladium-stabilised grade for reducing-acid environments. Grade 7 is essentially CP Grade 2 with a small addition (0.12–0.25% Pd) that dramatically improves the corrosion resistance in reducing acids — particularly hydrochloric, sulfuric, and phosphoric acids at elevated temperatures. Grade 7 is specified where CP Grade 2 would be at risk of crevice corrosion or pitting in the specific service. The cost premium over CP Grade 2 is typically 2–3× the material cost, which is recovered by the longer service life in the reducing environment.

**Grade 12 (Ti-0.3Mo-0.8Ni).** The molybdenum-nickel-stabilised grade for hot brine and hot chloride environments. Grade 12 has corrosion resistance similar to Grade 7 in many environments, with a slight advantage in hot brine and a slight disadvantage in strongly reducing acids. Grade 12 is specified for heat-exchanger tubes and shell-and-tube heat exchangers that operate above 80 °C in chloride solutions, where CP Grade 2 is at the upper edge of its temperature limit.

**Other grades** (Grade 5, Grade 9, beta alloys) are rarely used in chemical processing. The structural demands of the application are typically below the yield strength of CP titanium, and the corrosion resistance of the alloyed grades is similar to or worse than CP Grade 2 in most chemical environments. The exception is Grade 9 (Ti-3Al-2.5V), which is occasionally specified for parts that require higher strength and CP-grade corrosion resistance — typically fittings and fasteners in higher-pressure systems.

| Grade | Composition | Strength (UTS, MPa) | Best environment | Cost premium |
|---|---|---|---|---|
| CP Grade 2 | Unalloyed Ti | 345–460 | General wet chloride, oxidising acids, seawater | 1.0× (reference) |
| CP Grade 1 | Unalloyed Ti | 240–310 | Formed parts, heat-exchanger tubes | 1.0–1.1× |
| CP Grade 4 | Unalloyed Ti | 550–680 | Higher-strength CP, no alloying | 1.0–1.2× |
| Grade 7 | Ti-0.15Pd | 345–460 | Reducing acids (HCl, H₂SO₄, H₃PO₄), hot chloride | 2.0–3.0× |
| Grade 12 | Ti-0.3Mo-0.8Ni | 480–620 | Hot brine, hot chloride above 80 °C | 1.5–2.0× |
| Grade 9 | Ti-3Al-2.5V | 620–790 | Higher-strength fittings, fasteners | 1.5–2.0× |

The grade selection should be tied to the specific environment the part will see, not to a generic "titanium" specification. A buyer who specifies "titanium" without a grade is asking the supplier to pick the cheapest grade (CP Grade 2) and accepting whatever corrosion resistance that implies. A buyer who specifies "Grade 7" for a chloride-only service is overpaying for a reducing-acid grade that is not needed.

## Corrosion data that justifies the grade

The corrosion data for titanium in chemical processing is published by the International Titanium Association (ITA), by ASTM (in the annual Book of Standards volume 02.04 on reactive and refractory metals), and by the major titanium producers (TIMET, ATI, VSMPO, Baoji). The data is in the form of isocorrosion curves (lines of equal corrosion rate in mm/year on a plot of acid concentration vs temperature) for each grade in each environment.

The most important corrosion data for procurement purposes are:

- **CP Grade 2 in nitric acid**: corrosion rate < 0.05 mm/year at all concentrations up to 70% and all temperatures up to boiling. The reference for "titanium is immune to nitric acid."
- **CP Grade 2 in hydrochloric acid**: corrosion rate < 0.5 mm/year at concentrations up to 1% and temperatures up to 60 °C. The limit drops rapidly above 3% HCl, and CP Grade 2 is not specified above 3% HCl without Grade 7.
- **CP Grade 2 in sulfuric acid**: corrosion rate < 0.5 mm/year at concentrations up to 1% and temperatures up to 60 °C. Similar to HCl, the limit drops rapidly above 1% H₂SO₄, and Grade 7 is specified for higher concentrations.
- **CP Grade 2 in seawater**: corrosion rate < 0.025 mm/year at all temperatures up to 80 °C. The reference for titanium as a seawater material.
- **Grade 7 in hydrochloric acid**: corrosion rate < 0.5 mm/year at concentrations up to 5% and temperatures up to 100 °C. The reference for Grade 7 as the reducing-acid material.
- **Grade 12 in hot brine**: corrosion rate < 0.05 mm/year at 100 °C and chloride concentrations up to 10%. The reference for Grade 12 as the hot-brine material.

The buyer who is specifying titanium for a chemical processing application should request the isocorrosion data for the specific grade in the specific environment from the supplier, and should compare the data to the design corrosion allowance (typically 0.1–0.5 mm/year for the part's design life). A grade that meets the corrosion allowance with margin is the right grade; a grade that meets the corrosion allowance at the limit is the wrong grade (a process upset or a temperature excursion will push the part out of the safe envelope).


## Typical parts in a chemical plant

The titanium components in a chemical plant fall into a small number of part categories, each with its own procurement specification and its own machining demands. The categories below cover roughly 80% of the titanium volume in a typical chemical plant.

**Vessels and tank components.** Reactors, storage tanks, mixing tanks, and process vessels with titanium linings or fully-titanium construction. The CNC-machined components are typically the flanges, nozzles, manway covers, baffles, and agitator mounting pads. CP Grade 2 is the standard for oxidising and chloride services; Grade 7 for reducing-acid services. The procurement spec is typically ASTM B348 (bar) for flanges, ASTM B265 (plate) for the shell and head, and B381 (forgings) for nozzle necks.

**Agitators and impellers.** The rotating components that mix the tank contents. CNC-machined from solid bar (for small impellers) or fabricated from plate + machined hub (for large impellers). CP Grade 2 is standard; Grade 7 for hot or reducing services. The machining demand is moderate — turbine, pitched-blade, or Rushton-type impellers require complex 3D contours and 5-axis machining. Surface finish typically Ra 0.8–1.6 µm to minimise crevices and fouling.

**Heat-exchanger components.** Tubesheets, baffles, channel covers, and floating-head covers. The tubes themselves are typically tube-rolled (not CNC machined), but the tubesheets and the covers are CNC machined. Grade 2 for general service, Grade 12 for hot brine service, Grade 7 for reducing-acid service. The machining demand is high — tubesheets require precision drilling of hundreds of holes, with tight positional tolerance (typically ±0.05 mm) and tight diameter tolerance (typically ±0.025 mm). The procurement spec for tubesheets is ASTM B265 (plate) for the as-cut blank, with the CNC machining done by the supplier.

**Pump and valve components.** Pump casings, impellers, valve bodies, bonnets, and trim. CNC machined from solid bar or casting + machining. CP Grade 2 for general service, Grade 7 for reducing-acid service, Grade 12 for hot brine. The machining demand is moderate to high, depending on the part complexity. Cast titanium components (per ASTM B367) are often specified for complex valve and pump bodies, with the casting supplier providing the near-net shape and the CNC supplier doing the finish machining and the critical-tolerance features.

**Fittings and fasteners.** Elbows, tees, reducers, flanges, bolts, nuts, washers. CNC machined from bar (fittings) or forged bar (flanges, bolts). CP Grade 2 for general service, Grade 7 for reducing-acid service, Grade 9 for higher-strength fasteners. The procurement spec is typically ASTM B363 (fittings) and ASTM B381 (forgings). The machining demand is low for fittings (simple OD/ID turning), moderate for flanges and fasteners.

**Anodes and cathodes.** In electrolytic processes (chlor-alkali, electrowinning), titanium is used as the substrate for dimensionally stable anodes (DSA) and as cathode plates. The CNC machining is limited to the dimensional features; the active coating is applied after machining. The procurement spec is typically ASTM B265 for plate, with the CNC machining done by the supplier.

## Procurement specifications for chemical processing parts

The procurement specification for a titanium chemical processing part differs from the aerospace or medical specification in three ways: the grade and form (covered above), the corrosion data requirement, and the documentation scope.

**Corrosion data requirement.** For critical-service parts (e.g., parts in a reactor handling reducing acid, or in a heat exchanger in hot brine), the buyer should require the supplier to provide the isocorrosion data for the specific grade in the specific environment. The data is published by the major titanium producers and is available in the mill's technical brochure or in the ITA's published tables. The data should be referenced in the MTR or in a separate certificate.

**Documentation scope.** The standard documentation package for a chemical processing part is:
- MTR per EN 10204 3.1 (per the [MTR field-by-field guide](/blog/how-to-read-titanium-mill-test-report/)) with the chemistry and the mechanical properties.
- Dimensional inspection report with the critical features measured.
- Surface finish report (where Ra is specified).
- Pressure test report (for pressure-containing parts, per ASME BPVC Section VIII or equivalent).
- PMI (Positive Material Identification) report, where the part is in a critical-service environment.
- Welding procedure and welder qualification records (for welded fabrications, per ASME Section IX).

The documentation scope is lighter than for aerospace (no AS9102 FAI is required unless the part is also used in an aerospace program) but heavier than for general industrial (the pressure test and the PMI are not always required for general industrial). The buyer should specify the documentation scope at the RFQ stage to avoid the supplier's quote missing a line item that the buyer's quality team requires.


## Inspection requirements for chemical processing parts

The inspection requirements for chemical processing parts are driven by the safety and the service-life demands, not by the dimensional tolerance demands. Three inspection categories:

**Dimensional inspection.** The standard is hand gauges and CMM on the critical features, with the FAI on the first article and sampling on production parts. The tolerance is typically ISO 2768-m (the default workshop band) unless the print specifies tighter. The [tolerance cost article](/blog/titanium-cnc-tolerance-cost/) covers the tolerance selection in detail.

**Pressure test (for pressure-containing parts).** Pump casings, valve bodies, and tubesheets are typically pressure-tested before shipment. The standard test is hydrostatic at 1.5× the design pressure, held for 30 minutes, with no leakage or permanent deformation. The test is documented in a pressure test report that is part of the documentation package. The [ASME BPVC Section VIII](https://www.asme.org/codes-standards/find-codes-standards/bpvc-viii-1-rules-construction-pressure-vessels) is the standard reference for pressure-vessel code stamping.

**PMI (Positive Material Identification).** For critical-service parts (typically Grade 7 or Grade 12 in a reducing-acid or hot-brine service), the buyer should require PMI on every part. The PMI is a portable XRF (X-ray fluorescence) or OES (optical emission spectroscopy) check that confirms the grade chemistry. The check is fast (1–2 minutes per part) and is the standard insurance against grade mix-up at the mill or at the supplier.

**Surface finish.** For parts that handle fouling-prone process streams (e.g., crystallisation, polymerisation), the surface finish is specified to minimise crevices and surface roughness. The standard is Ra 0.8–1.6 µm on the wetted surfaces, with the measurement recorded on the inspection report. The [surface finish measurement article](/blog/measure-surface-roughness-ra-cnc-parts/) covers the surface finish measurement in detail.

## Surface treatment and welding for chemical processing parts

The surface treatment for chemical processing parts is typically limited to pickling and passivation, which restores the protective oxide film after machining. The standard process per ASTM F86 is:

- **Pickling**: nitric-hydrofluoric acid solution (typically 15–25% HNO₃ + 1–3% HF), 5–10 minutes at room temperature. Removes the oxide scale, the alpha case, and any surface contamination from machining. Removes 0.01–0.05 mm of material per side.
- **Passivation**: nitric acid solution (typically 20–40% HNO₃), 20–30 minutes at room temperature. Restores and thickens the protective oxide film. Removes minimal material.

The passivation is critical for chemical processing service — a freshly machined titanium surface has a thinner oxide film than a passivated surface, and the thinner film is more vulnerable to reducing excursions in service. The [surface treatment guide](/blog/ultimate-guide-titanium-surface-treatments-aerospace/) covers the surface treatment options in detail; the chemical processing application is the canonical use case for pickling + passivation.

**Welding.** Many chemical processing fabrications are welded (vessels, heat exchangers, piping). The welding must use a matching filler metal (CP Grade 2 filler for CP Grade 2 base metal, Grade 7 filler for Grade 7 base metal) and must be performed under inert gas shielding (trailing shield on the back side, argon-purged backing on the root). The weld zone has a slightly different microstructure than the base metal, and the corrosion resistance in the weld zone is typically 80–95% of the base metal — within the design allowance for most services, but a factor in critical-service specifications. The buyer should require the welding procedure specification (WPS) and the welder qualification (per ASME Section IX or equivalent) to be documented in the fabrication package.


## Chemical processing parts checklist

- Specify the grade by ASTM grade designation (CP Grade 2, Grade 7, Grade 12) and the form by ASTM specification (B348 bar, B265 plate, B381 forging, B363 fitting). Generic "titanium" is not a procurement spec.
- Reference the isocorrosion data for the grade in the specific environment. The data is published by the major titanium producers and is available in the mill's technical brochure.
- Specify the MTR format (EN 10204 3.1, per the [MTR field-by-field guide](/blog/how-to-read-titanium-mill-test-report/)) and the documentation scope at the RFQ stage.
- Specify the pressure test (ASME BPVC Section VIII or equivalent) for pressure-containing parts, and the PMI for critical-service parts.
- Specify the surface finish (Ra 0.8–1.6 µm is standard for wetted surfaces) and the surface treatment (pickling + passivation per ASTM F86) on the print.
- For welded fabrications, specify the welding procedure (matching filler, inert gas shielding, ASME Section IX) and the post-weld inspection (visual, dye-pen, radiographic as required).
- Specify the dimensional tolerance (ISO 2768-m default, tighter where functional) and the inspection scope (FAI on first article, sampling on production).
- For thin-wall or large components, follow the [workholding guidance](/blog/titanium-cnc-workholding-fixturing/) and the [deformation prevention article](/blog/titanium-cnc-machining-deformation-causes-and-prevention/) to avoid distortion during machining.
- For machined surfaces that will be welded later, leave a 2–3 mm machining allowance on the weld prep surface to allow for weld-induced distortion and post-weld machining.

For a chemical processing parts review against a specific application, send the STEP file, the print, the environment specification, and the inspection scope to the [RFQ intake](/rfq/); the engineering team returns a manufacturability feedback with grade, form, and procurement recommendations. The [5-axis titanium machining services](/titanium-cnc-machining-services/) and [engineering review capability](/capabilities/) at Boze review every chemical processing RFQ against the checklist above before any tooling is ordered, and the typical outcome is a review that surfaces 1–2 procurement-spec gaps per program. For [CP Grade 2](/materials/grade-5/) parts in particular, the procurement spec is what determines whether the part meets the design life — and that determination is what drives the buyer's total cost of ownership over the plant's service life.

<!-- VISUAL CONTENT BRIEF (for content planning only — NOT rendered on page)
Fig 1 — Isocorrosion curves for titanium grades: Chart showing corrosion rate (mm/year) on Y axis vs acid concentration (%) on X axis, with separate curves for CP Grade 2, Grade 7, and Grade 12 in hydrochloric acid at 60 °C and 100 °C. Supports queries about which grade to specify for a given acid environment.
Fig 2 — Typical chemical plant parts gallery: Annotated diagram of a chemical reactor showing the titanium components (vessel head, agitator, baffles, nozzles, manway cover) and the corresponding ASTM specification for each. Supports queries about which parts in a chemical plant are typically titanium.
Fig 3 — Pickling + passivation process flow: Step-by-step diagram of the ASTM F86 pickling and passivation process, with the chemistry, the time, the temperature, and the surface result. Supports queries about surface treatment for chemical processing titanium parts.
-->

File: src/content/blog/titanium-cnc-machining-cost-factors.md
---
title: Titanium CNC Machining Cost Factors — What Drives Pricing for Precision Components
slug: titanium-cnc-machining-cost-factors
description: An engineering assessment of cost drivers for titanium CNC machining — material cost and availability by grade, machining time and tooling cost factors, the effect of tolerance and geometry complexity on pricing, and practical cost reduction strategies for component design and procurement.
pubDate: 2026-07-29
author: Boze Titanium Manufacturing Center
category: Procurement & Services
tags: [CNC Machining Cost, Titanium Pricing, Cost Reduction, Procurement, Manufacturing Cost]
coverImage: /uploads/blog-titanium-cnc-machining-cost-factors-cover.jpg
coverImageAlt: Cost analysis review for titanium machined components
featured: false
---

The cost of titanium CNC machined components is driven by factors that differ from those that determine the cost of steel or aluminum components. Material cost is higher, machining time is longer, tooling costs are greater, and inspection requirements are more extensive. Understanding these cost drivers helps procurement teams evaluate quotes accurately and design engineers make cost-effective design decisions. The supplier evaluation framework in the [supplier selection guide](/blog/how-to-choose-titanium-cnc-machining-supplier/) provides context for how cost factors influence supplier capability assessment, and the [manufacturer profile](/titanium-cnc-machining-manufacturer/) of a titanium-specialist illustrates how these cost controls are documented in practice.

## Material cost

Titanium raw material cost is significantly higher than steel or aluminum. CP Grade 2 is typically 2 to 3 times the cost of stainless steel per kilogram. [Ti-6Al-4V](/materials/grade-5/) is 3 to 5 times the cost of stainless steel. Beta alloys can be 5 to 10 times the cost of stainless steel.

The material product form affects cost. Plate is generally less expensive than bar of equivalent cross-section. Sheet is more expensive per kilogram than plate because of the additional processing required. Forgings are more expensive than plate but may reduce total component cost by reducing the material that must be machined away.

Material availability affects cost and lead time. Ti-6Al-4V in standard sizes and product forms is widely available and competitively priced. Non-standard sizes and less common alloys may require special mill runs with extended lead times and premium pricing. Material costs are subject to surcharges based on raw material commodity prices, which can fluctuate significantly. To estimate the raw material weight for your component geometry, use our [titanium weight calculator](/tools/titanium-weight-calculator/).

## Machining time

Machining time is the largest cost component for most titanium components, typically accounting for 50 to 70 percent of the total component cost. Titanium machines at 20 to 30 percent of the cutting speed of steel, so the machining time for equivalent features is 3 to 5 times longer.

The material removal rate in titanium roughing is limited by thermal considerations rather than machine power. Increasing the material removal rate generates more heat at the cutting interface, which accelerates tool wear and can lead to tool failure. The economic material removal rate — the rate that minimizes total cost including tooling — is typically lower than the maximum rate the machine tool can achieve.

Complex features increase machining time disproportionately. Deep pockets require multiple passes and slow feed rates. Thin walls require multiple finishing passes. Tight tolerances require in-process probing and may require separate roughing and finishing operations on different machine tools.

## Tooling cost

Tooling cost per component is higher for titanium than for steel or aluminum because tools wear faster and must be replaced more frequently. A carbide end mill that machines 50 steel components before replacement may machine only 5 to 10 titanium components before replacement.

The tool cost per component depends on the tool type and quality. Premium carbide grades and specialized coatings designed for titanium increase tool cost per unit but may reduce cost per component by extending tool life. The economic tool selection balances the higher tool cost against the reduced tool change frequency and improved process reliability.

Tool holders and fixturing are one-time costs that are spread across the production quantity. For low-volume production, the fixturing cost can be a significant fraction of the total component cost. For high-volume production, the fixturing cost is amortized and becomes negligible.

## Geometry complexity

Geometry complexity affects cost through its influence on machining time, tooling, and fixturing. Simple geometries — flat surfaces, straight bores, external contours — can be machined quickly with standard tooling. Complex geometries — deep pockets, thin walls, tight internal corners, multiple angles — require specialized tooling, slower machining rates, and more extensive inspection.

The cost impact of geometry complexity is non-linear. A component with a single complex feature may cost 20 to 30 percent more than a simple component of the same size. A component with multiple complex features can cost 100 to 200 percent more.

The aspect ratio of thin walls is a specific geometry complexity factor that has a large cost impact. Walls with aspect ratios above 10 to 1 require specialized machining strategies that increase cycle time by 50 to 100 percent compared to walls with aspect ratios below 8 to 1.

## Quantity effects

The component cost decreases with quantity as setup costs, tooling costs, and programming costs are spread over more components. The quantity effect is more significant for titanium than for steel because the setup and programming costs are higher relative to the per-component machining cost.

For quantities below 50 components, the setup and programming costs can account for 30 to 50 percent of the total cost. For quantities above 500 components, the per-component cost is dominated by the machining time and tooling costs.

Because material cost, machining time, and tooling interact differently for every geometry, an accurate estimate requires a specific part review — submit your drawing through our [engineering RFQ portal](/rfq/) and receive a detailed quotation within 48 hours.

---

**Table 1: Cost factors for titanium CNC machining**

| Cost factor | Typical contribution | Primary control |
|-------------|-------------------|-----------------|
| Material | 15–0% of total | Grade selection, stock form optimization |
| Machining time | 50–0% of total | Feature geometry simplification |
| Tooling | 5–5% of total | Tool selection, tool life optimization |
| Setup and programming | 5–0% of total | Quantity grouping, repeat orders |
| Inspection | 3–0% of total | Tolerance rationalization |

---

File: src/content/blog/titanium-cnc-machining-rfq-checklist.md
---
title: Titanium CNC Machining RFQ Checklist — What to Include in Your Request for Quote
slug: titanium-cnc-machining-rfq-checklist
description: A practical checklist for preparing RFQ packages for titanium CNC machined components — the information suppliers need to provide accurate quotes, common RFQ omissions that lead to pricing variations, and how complete specifications improve quote comparison and reduce post-award changes.
pubDate: 2026-07-29
author: Boze Titanium Manufacturing Center
category: Procurement & Services
tags: [RFQ Checklist, CNC Machining Quote, Procurement, Supplier Quotation, Titanium Machining]
coverImage: /uploads/blog-titanium-cnc-machining-rfq-checklist-cover.jpg
coverImageAlt: RFQ documentation review for titanium components
featured: false
---

A well-prepared RFQ package for titanium CNC machined components reduces the risk of inaccurate quotes, post-award changes, and supplier misunderstandings. The information that suppliers need to provide accurate pricing for titanium components includes details that are often omitted from RFQ packages developed for steel or aluminum components. The [supplier selection guide](/blog/how-to-choose-titanium-cnc-machining-supplier/) provides a broader framework for supplier evaluation, and the [cost factors article](/blog/titanium-cnc-machining-cost-factors/) explains how the information in the RFQ affects pricing.

## Material specification

The material specification should include the alloy designation, the applicable standard, the condition, and any supplementary requirements. A complete material specification for a Ti-6Al-4V component would read "Ti-6Al-4V per [ASTM B348](/materials/astm-b348/), Grade 5, annealed" or "Ti-6Al-4V ELI per ASTM F136, Grade 23, annealed."

The material product form should be specified — plate, bar, forging, or near-net shape. If the component can be machined from multiple product forms, the RFQ should specify which form is preferred or allow the supplier to propose the most cost-effective option.

Any supplementary material requirements should be included — ultrasonic inspection, fracture toughness testing, or additional chemical analysis. These requirements add to material cost and lead time.

## Drawing and model requirements

The RFQ should include both a 3D CAD model and a 2D drawing. The CAD model provides the geometric definition, and the 2D drawing provides the tolerance specifications, surface finish requirements, and notes that are not captured in the model. When the package is complete, it can be submitted through our [engineering RFQ portal](/rfq/), which accepts CAD file uploads so the supplier quotes against the exact geometry.

The drawing should include a complete tolerance specification with the datum structure clearly defined. Floating tolerances that are not referenced to a specific datum are a common source of interpretation differences between suppliers.

The drawing should specify the surface finish requirements for each surface or surface type. The surface finish specification should include the Ra value and the measurement method and cutoff length if the standard specification is not sufficient.

## Quality requirements

The quality requirements should be specified in the RFQ to allow the supplier to include the inspection time and cost in the quote. The RFQ should specify the inspection documentation required — first article inspection report, material certifications, in-process inspection records, and final inspection report.

The inspection sampling plan should be specified if the requirement differs from the supplier's standard practice. For aerospace components, 100 percent inspection of critical features is typical for the first production lot.

Any customer source inspection requirements should be included in the RFQ. If the customer plans to perform source inspection at the supplier's facility, the supplier needs to account for the scheduling and documentation requirements.

## Quantity and delivery

The RFQ should specify the quantity and the required delivery schedule. For titanium components, the production lead time is longer than for equivalent steel components, and the RFQ should reflect realistic expectations.

The quantity should distinguish between the initial production lot and the annual volume if they differ. The per-component price depends on the total quantity, and a quote based on the initial lot quantity will not reflect the cost reduction achievable at higher volumes.

The delivery schedule should include the lead time for material procurement. Non-standard titanium sizes and less common alloys can have lead times of 8 to 16 weeks, which affects the overall production schedule.

---

**Table 1: RFQ information checklist for titanium components**

| Information required | Typical detail | Why it matters |
|---------------------|---------------|----------------|
| Material specification | Alloy, standard, grade, condition | Determines material cost and availability |
| Material product form | Plate, bar, forging, near-net | Affects material cost and machining approach |
| CAD model | 3D model in STEP or native format | Provides geometric definition |
| 2D drawing | Tolerances, datums, surface finish, notes | Provides specification not in model |
| Surface finish | Ra value, measurement method | Affects finishing toolpath and inspection |
| Critical features | Features requiring special attention | Determines inspection frequency and method |
| Quantity | Initial lot and annual volume | Affects per-component pricing |
| Delivery schedule | Required delivery dates | Determines production planning |
| Quality requirements | Inspection reports, certifications | Affects inspection time and cost |
| Special requirements | Source inspection, special testing | Adds to lead time and cost |

If you are preparing an RFQ for titanium machined parts, our [titanium CNC machining services](/titanium-cnc-machining-services/) page outlines the production systems, inspection equipment, and quality controls that your quotation will be evaluated against.

---
