Repository: swhmsoft-alt/AstroFlow-master-jt

File: src/content/blog/titanium-grade-23-vs-grade-4-vs-grade-5-comparison.md
---
title: "Titanium Grade 4 vs Grade 5 vs Grade 23: Three-Way Engineering Comparison for Medical and Industrial Applications"
slug: titanium-grade-23-vs-grade-4-vs-grade-5-comparison
description: "A three-way engineering comparison of Grade 4 CP-Titanium, Grade 5 (Ti-6Al-4V), and Grade 23 (Ti-6Al-4V ELI) — chemical composition differences, mechanical property trade-offs across the strength-ductility-toughness spectrum, applicable standards for each grade, cost comparisons, machining and processing implications, and application-specific selection criteria for medical implants, aerospace components, chemical processing equipment, and marine hardware."
pubDate: 2026-08-17
author: Boze Titanium Manufacturing Center
category: Materials & Grades
tags: [Grade 4 Titanium, Grade 5 Titanium, Grade 23 Titanium, Ti-6Al-4V, Ti-6Al-4V ELI, CP Titanium, Titanium Grade Comparison, Medical Implants, Aerospace Materials, Material Selection]
coverImage: /uploads/blog-grade-4-vs-5-vs-23-titanium-comparison-cover.jpg
coverImageAlt: Three titanium grade samples — Grade 4, Grade 5, and Grade 23 — arranged for comparison with visible identification markings
featured: false
---

Grade 4 (CP-Ti), Grade 5 (Ti-6Al-4V), and Grade 23 (Ti-6Al-4V ELI) represent three distinct points on the titanium material spectrum: commercially pure alpha-phase (Grade 4), standard alpha-beta alloy (Grade 5), and extra-low-interstitial alpha-beta alloy (Grade 23). Each occupies a different position on the strength-ductility-toughness triangle, and each has a correspondingly different set of applications, applicable standards, processing characteristics, and cost structures. Engineers frequently choose between these three grades because they span the most commonly specified titanium materials in medical device manufacturing, aerospace fabrication, and high-performance industrial equipment. Understanding where each grade fits — and more importantly, where the trade-offs between them justify the cost premium of moving up the spectrum — is essential for any procurement or design decision involving titanium. For detailed reference data on each individual grade, see the [Grade 3 vs Grade 4 comparison](/blog/titanium-grade-3-vs-grade-4-comparison/) for CP-titanium property context, the [Grade 5 titanium guide](/blog/ti-6al-4v-grade-5-titanium-guide/), and the [Grade 23 titanium guide](/blog/grade-23-titanium-ti-6al-4v-eli-medical-aerospace/). For the applicable standards context, see the [ASTM F136 standard guide](/blog/astm-f136-titanium-standard-surgical-implants-guide/) and the [medical titanium implants standards article](/blog/medical-titanium-implants-manufacturing-standards/). For a complete overview of all titanium classifications, see the [titanium grades complete guide](/blog/titanium-grades-complete-guide-cp-alpha-beta-alloys/) and the [titanium grade chart classification guide](/blog/titanium-grade-chart-classification-guide/).

## What Distinguishes These Three Grades?

The three grades are separated by two fundamental metallurgical differences: alloy composition and interstitial content.

**Grade 4** is commercially pure titanium — no intentional alloying additions. Its strength comes entirely from the oxygen content (0.40 percent maximum), which acts as a solid-solution strengthener in the hexagonal close-packed alpha lattice. It is the strongest CP grade but remains significantly weaker than any alpha-beta alloy.

**Grade 5** (Ti-6Al-4V) is an alpha-beta alloy with 6 percent aluminum (alpha stabilizer) and 4 percent vanadium (beta stabilizer). The alloying additions create a two-phase microstructure that provides substantially higher strength than CP grades through a combination of solid-solution strengthening (aluminum in alpha phase) and precipitation strengthening (beta-phase transformation products).

**Grade 23** (Ti-6Al-4V ELI) is the same alpha-beta alloy as Grade 5 but with reduced interstitial content — oxygen limited to 0.13 percent maximum versus 0.20 percent for Grade 5. The lower oxygen content reduces strength slightly but dramatically improves fracture toughness and ductility.

**Table 1: Composition comparison across the three grades**

| Element | Grade 4 (CP-Ti) | Grade 5 (Ti-6Al-4V) | Grade 23 (Ti-6Al-4V ELI) |
|---------|----------------|---------------------|--------------------------|
| Titanium | 99.0% min (by difference) | Balance | Balance |
| Oxygen, max | 0.40% | 0.20% | 0.13% |
| Iron, max | 0.50% | 0.30% | 0.25% |
| Carbon, max | 0.08% | 0.08% | 0.08% |
| Nitrogen, max | 0.05% | 0.05% | 0.05% |
| Hydrogen, max | 0.015% | 0.015% | 0.015% (bar) / 0.012% (sheet) |
| Aluminum | — | 5.5–6.5% | 5.5–6.5% |
| Vanadium | — | 3.5–4.5% | 3.5–4.5% |

The composition difference between Grade 4 and Grade 5/23 is the presence of aluminum and vanadium. The difference between Grade 5 and Grade 23 is only the oxygen (and marginally iron) limits.

## Mechanical Properties: The Strength-Ductility-Toughness Triangle

**Table 2: Mechanical property comparison — Grade 4 vs Grade 5 vs Grade 23**

| Property | Grade 4 (CP, annealed) | Grade 5 (annealed) | Grade 23 ELI (annealed) |
|----------|----------------------|-------------------|------------------------|
| Tensile strength, min (MPa) | 550 | 895 | 860 |
| Yield strength, 0.2% offset, min (MPa) | 485 | 828 | 795 |
| Elongation, min (%) | 15 | 10 | 10 |
| Reduction of area, min (%) | 25 | 25 | 25 |
| Fracture toughness KIC (MPa√m) | Not typically measured (~80–100 estimated for CP) | 50–65 | 70–85 |
| Density (g/cm³) | 4.51 | 4.43 | 4.43 |
| Elastic modulus (GPa) | 105 | 114 | 114 |

The property trajectory across the three grades is not linear. Key observations:

**Strength:** Grade 5 is the strongest of the three, with approximately 60 percent higher tensile strength than Grade 4. Grade 23 is approximately 4 percent weaker than Grade 5 — a negligible difference for most applications.

**Ductility:** Grade 4 has the highest minimum elongation (15 percent), followed by Grade 5 and Grade 23 (both 10 percent minimum). However, Grade 23 typically achieves 12–15 percent actual elongation in production — higher than Grade 5 and comparable to Grade 4.

**Fracture toughness:** This is where the trade-off is most instructive. CP-Ti (Grade 4) has high fracture toughness because CP alpha-phase titanium is intrinsically tough — crack propagation is inhibited by the hexagonal lattice structure. Grade 5 has the lowest fracture toughness (50–65 MPa√m) because the beta-phase transformation products and higher interstitial content create microstructural features that facilitate crack propagation. Grade 23 restores much of the toughness loss through reduced interstitial content.

### The counter-intuitive toughness pattern

Many engineers assume that the strongest grade (Grade 5) is also the toughest. The opposite is true. Within the Ti-6Al-4V composition family, fracture toughness decreases as strength increases because the same microstructural features that impede dislocation motion (strengthening) also facilitate crack propagation (toughening reduction). Grade 23 trades 4 percent strength for 30–40 percent toughness improvement. Grade 4 trades 40 percent strength for approximately 60 percent higher toughness than Grade 5.

## Application Spectrum: Where Each Grade Fits

**Table 3: Application suitability by grade**

| Application area | Grade 4 | Grade 5 | Grade 23 | Rationale |
|-----------------|---------|---------|----------|-----------|
| Permanent load-bearing orthopedic implant | ✗ | ✗ | ✓ | Grade 23 fracture toughness required for fatigue-critical implants |
| Non-load-bearing implant (mesh, staple) | ✓ | ✓ | ~ | Grade 4 or Grade 5 adequate; ELI premium not justified |
| Dental implant | ✗ | ~ | ✓ | Small cross-section requires reduced notch sensitivity |
| Surgical instrument | ✓ | ✓ | ✗ | Grade 5 is standard; Grade 4 for single-use; ELI cost not justified |
| Spinal implant (pedicle screw, rod, cage) | ✗ | ✗ | ✓ | Fatigue-critical; notch sensitivity at threads requires ELI |
| Aerospace structural component (room temp) | ✗ | ✓ | ~ | Grade 5 strength-to-weight optimal; Grade 23 only if fracture-critical |
| Cryogenic equipment (LNG, LH2) | ✗ | ✗ | ✓ | Grade 5 embrittles; Grade 4 lacks strength; Grade 23 required |
| Chemical processing vessel | ✓ | ✓ | ~ | Corrosion resistance equivalent; Grade 4 is cost-effective |
| Marine shaft/propeller | ✓ | ✓ | ~ | Grade 4 adequate for moderate loads; Grade 5 for higher strength |
| Heat exchanger tubing | ✓ | ✓ | ~ | Grade 4 preferred for formability; Grade 5 for higher pressure |
| Automotive performance component | ✗ | ✓ | ~ | STA-condition Grade 5 offers 1,070 MPa — higher than Grade 23 |
| Cryogenic fastener | ✗ | ✗ | ✓ | Grade 23 required for cryogenic toughness per code |

✓ = Best choice | ~ = Acceptable but not optimal | ✗ = Not recommended

## Cost Comparison and Economic Considerations

**Table 4: Relative cost comparison — Grade 4 vs Grade 5 vs Grade 23**

| Cost element | Grade 4 (CP) | Grade 5 | Grade 23 |
|-------------|-------------|---------|----------|
| Raw material (bar stock, per kg) | 1.0× (baseline) | 1.3–1.5× | 1.5–1.8× |
| Machining cost (per hour, relative) | 0.7× | 1.0× | 0.95× |
| Tool wear (relative tool life) | 2.0× | 1.0× | 1.1× |
| Certification documentation costs | Lower | Standard | Standard (Type 3.1 expected) |
| Fracture toughness testing | Not required | Only when specified | Often required for medical lots |
| Heat treatment (vacuum anneal) | Not typically required | Standard | Standard |

**Key cost observations:**

Grade 4 is the most economical material across all cost elements — lower raw material cost, faster machining (30 percent faster cycle times than Grade 5), and longer tool life (approximately double that of Grade 5). For applications where 550 MPa tensile strength is adequate, Grade 4 provides a significant total-cost advantage.

Grade 5 and Grade 23 have similar machining costs — the 5–10 percent tool life advantage of Grade 23 does not translate to a meaningful cycle-time difference. The cost difference is almost entirely in raw material (15–30 percent premium for Grade 23) and in the certification and testing overhead required for medical-grade procurement.

## Processing and Fabrication Differences

**Machining:**
- Grade 4 machines similarly to CP grades 1–3: lower cutting forces, better chip formation, and significantly longer tool life than either Grade 5 or Grade 23. It is the most machinable of the three grades.
- Grade 5 and Grade 23 machine identically for practical purposes. Any tooling program developed for Grade 5 works for Grade 23 without modification. The popular belief that Grade 23 is noticeably easier to machine than Grade 5 is not supported by production data.

**Welding:**
- Grade 4 welds readily using standard CP-Ti filler wire. No post-weld heat treatment is required for most applications.
- Grade 5 welds require matching filler (ERTi-5) and post-weld stress relief for critical applications.
- Grade 23 welding requires low-interstitial filler (ERTi-23) to maintain ELI properties in the weld zone. Post-weld vacuum annealing is typically required for implant components.

**Forming:**
- Grade 4 has excellent cold formability — comparable to Grade 2 CP-Ti, with slightly larger bend radii required due to higher strength.
- Grade 5 has limited cold formability. Hot forming at 700–800°C is often required for complex geometries.
- Grade 23 has slightly better cold formability than Grade 5 due to lower oxygen, but the difference is small.

## Three Practical Rules for the Grade 4 vs Grade 5 vs Grade 23 Decision

**Rule 1: Grade 4 is the default for applications below 550 MPa tensile strength — do not over-specify to Grade 5 or Grade 23.**

Grade 4 provides adequate strength for the majority of non-implant titanium applications: chemical processing equipment, marine hardware, heat exchanger tubing, and surgical instruments. Specifying Grade 5 when Grade 4 is adequate adds 30–50 percent to raw material cost, increases machining cycle times by 30 percent, and provides no benefit in corrosion resistance or biocompatibility. The most common over-specification error we encounter is Grade 5 being specified for components that have functionally equivalent performance in Grade 4.

**Rule 2: The Grade 5 vs Grade 23 decision is a fracture-toughness decision — if the application is not fatigue-critical, Grade 5 is correct.**

Grade 23's 15–30 percent material cost premium buys fracture toughness. The applications that need this premium are: permanent load-bearing medical implants, spinal implants, dental implants, and cryogenic equipment. For all other applications — aerospace structural components at room temperature, automotive parts, marine hardware, surgical instruments — Grade 5 provides identical corrosion resistance, equivalent strength, and adequate toughness at lower total cost.

**Rule 3: Verify that the supplier can actually supply the specified grade in the required product form before finalizing the design.**

Grade 4 is available in all product forms from essentially all titanium mills globally. Grade 5 is similarly available in all product forms. Grade 23 has more limited availability in some product forms — particularly thin-gauge sheet (below 1.5 mm), large-diameter billet (above 250 mm), and wire in small diameters (below 3 mm). For medical device designs that specify Grade 23 in a product form where ELI availability is limited, the procurement lead time can extend 8–16 weeks versus 4–6 weeks for Grade 5. Early verification of Grade 23 availability in the specified product form prevents schedule delays during the prototyping and initial production phases.

For engineering teams and procurement professionals evaluating the three most common titanium specifications, understanding the strength-ductility-toughness trade-offs between Grade 4, Grade 5, and Grade 23 — and verifying that the selected grade is justified by the actual service conditions — will prevent the most common specification errors. A [titanium CNC machining and fabrication manufacturer](/titanium-cnc-machining-manufacturer/) with documented experience across all three grades can provide the material sourcing, process qualification, and certification support needed for any grade selection.

For a grade-specific quotation on Grade 4, Grade 5, or Grade 23 components with correct certification, submit your requirements through our [RFQ portal](/rfq/).

---

<!-- VISUAL CONTENT BRIEF (for content planning only — NOT rendered on page)

## Fig 1 — Grade 4 vs Grade 5 vs Grade 23 Strength-Ductility-Toughness Triangle

A triangular ternary plot with three axes: strength (MPa, 0–1000), elongation (%, 0–25), and fracture toughness KIC (MPa√m, 0–100). Grade 4 is placed near the toughness and ductility corners, Grade 5 near the strength corner, and Grade 23 in the center region — visually communicating the trade-off pattern. Supports queries about \"Grade 4 vs Grade 5 vs Grade 23 property comparison\" and \"titanium grade strength-ductility-toughness trade-off.\"

## Fig 2 — Three-Grade Cost Comparison Stacked Bar Chart

A grouped stacked bar chart showing relative total component cost for an identical part machined from Grade 4, Grade 5, and Grade 23. Cost elements (material, machining, tooling, certification) are stacked within each bar. Grade 4 shows the shortest total bar, Grade 23 the tallest, with the cost drivers labeled. Supports queries about \"Grade 23 cost vs Grade 5\" and \"CP titanium cost advantage.\"

## Fig 3 — Application Selection Decision Flowchart

A three-path decision tree starting from \"Is the component a permanent load-bearing medical implant?\" → Yes: Grade 23 → No: \"Does the application operate below -100°C?\" → Yes: Grade 23 → No: \"Is the tensile strength requirement below 550 MPa?\" → Yes: Grade 4 → No: \"Is fracture toughness critical?\" → Yes: Grade 23 → No: Grade 5. Supports queries about \"how to choose between Grade 4, Grade 5, and Grade 23 titanium\" and \"titanium grade selection criteria.\"

-->

File: src/content/blog/titanium-grade-23-vs-grade-5-comparison.md
---
title: "Titanium Grade 23 vs Grade 5: Key Differences, Pros and Cons for Engineers and Procurement"
slug: titanium-grade-23-vs-grade-5-comparison
description: "A detailed engineering comparison of Grade 23 (Ti-6Al-4V ELI) and Grade 5 (Ti-6Al-4V) titanium — interstitial chemistry differences, mechanical property trade-offs, fracture toughness and fatigue performance, machinability and cost implications, applicable standards, and selection criteria for medical, aerospace, and cryogenic applications where the choice between ELI and standard-grade Ti-6Al-4V is not obvious."
pubDate: 2026-08-17
author: Boze Titanium Manufacturing Center
category: Materials & Grades
tags: [Grade 23 Titanium, Grade 5 Titanium, Ti-6Al-4V ELI, Ti-6Al-4V, Titanium Grade Comparison, ASTM F136, ASTM F1472, Medical Implants, Fracture Toughness, Material Selection]
coverImage: /uploads/blog-grade-23-vs-grade-5-titanium-comparison-cover.jpg
coverImageAlt: Cross-section comparison of Grade 5 and Grade 23 titanium bar stock with visible surface identification marking
featured: false
---

Grade 23 (Ti-6Al-4V ELI) and Grade 5 (Ti-6Al-4V) are the same base composition — 6 percent aluminum, 4 percent vanadium, balance titanium — separated by a single number: the maximum oxygen content. Grade 5 allows 0.20 percent oxygen. Grade 23 limits oxygen to 0.13 percent. That 0.07 percent difference produces a material with measurably different engineering properties: Grade 23 offers 30–40 percent higher fracture toughness and better fatigue crack growth resistance at the cost of 4–8 percent lower tensile strength and a 15–30 percent material price premium. Neither grade is universally superior. The correct choice depends on whether the application needs the toughness or can tolerate the standard grade's lower ductility. For a complete overview of all titanium alloy classifications, see the [titanium grades complete guide](/blog/titanium-grades-complete-guide-cp-alpha-beta-alloys/). For detailed reference data on each grade, see the [Grade 23 titanium guide](/blog/grade-23-titanium-ti-6al-4v-eli-medical-aerospace/), the [Grade 5 titanium guide](/blog/ti-6al-4v-grade-5-titanium-guide/), and the [ASTM F136 standard guide](/blog/astm-f136-titanium-standard-surgical-implants-guide/).

## Chemical Composition: What Actually Differs

The composition difference between Grade 23 and Grade 5 is smaller than most engineers assume. Of the seven controlled elements, only two differ between the specifications.

**Table 1: Composition comparison — Grade 23 vs Grade 5 (percent by weight)**

| Element | Grade 5 (ASTM F1472) | Grade 23 ELI (ASTM F136) | Difference |
|---------|---------------------|--------------------------|------------|
| Oxygen, max | 0.20 | 0.13 | −35% |
| Iron, max | 0.30 | 0.25 | −17% |
| Nitrogen, max | 0.05 | 0.05 | None |
| Carbon, max | 0.08 | 0.08 | None |
| Hydrogen, max | 0.015 (bar), 0.012 (sheet) | 0.015 (bar), 0.012 (sheet) | None |
| Aluminum | 5.5–6.5 | 5.5–6.5 | None |
| Vanadium | 3.5–4.5 | 3.5–4.5 | None |

The oxygen reduction from 0.20% to 0.13% is the entire story. The iron reduction from 0.30% to 0.25% has a measurable but secondary effect on ductility. The other five controlled elements are identical between the two specifications.

### What the composition difference means metallurgically

Oxygen dissolves interstitially in the alpha-phase titanium lattice. Each oxygen atom occupies an octahedral site between titanium atoms and impedes dislocation motion. This interstitial solid-solution strengthening mechanism is highly efficient: approximately 8–10 MPa of additional tensile strength per 0.01 percent oxygen, with a corresponding ductility penalty of roughly 0.5 percentage points of elongation.

Standard Grade 5 at 0.20 percent oxygen receives the full benefit of this mechanism — higher strength, lower ductility. Grade 23 at 0.13 percent oxygen is de-strengthened by 45–60 MPa relative to Grade 5, but gains 3–5 percentage points of elongation and, more importantly, a 30–40 percent improvement in fracture toughness. The trade-off is favorable for fatigue-critical applications because the increase in toughness is proportionally much larger than the decrease in strength.

## Mechanical Properties: The Quantitative Comparison

**Table 2: Room-temperature mechanical property comparison — Grade 23 vs Grade 5**

| Property | Grade 5 (annealed) | Grade 23 ELI (annealed) | Advantage | Engineering impact |
|----------|-------------------|------------------------|-----------|-------------------|
| Tensile strength, min (MPa) | 895 | 860 | Grade 5 (+4%) | Grade 5 carries higher static load capacity |
| Yield strength, 0.2% offset, min (MPa) | 828 | 795 | Grade 5 (+4%) | Grade 5 supports higher proof stress |
| Elongation, min (%) | 10 | 10 | Same spec | ELI typically achieves higher actual values (12–15%) |
| Reduction of area, min (%) | 25 | 25 | Same spec | ELI typically achieves 30–40% |
| Fracture toughness KIC (MPa√m) | 50–65 | 70–85 | Grade 23 (+30–40%) | Critical for implant fatigue life |
| Fatigue crack growth rate (da/dN) | Baseline | ~20–30% lower | Grade 23 | Longer inspection intervals |
| Notch sensitivity | Higher | Lower | Grade 23 | Safer for threaded and notched designs |
| Density (g/cm³) | 4.43 | 4.43 | Equal | No weight penalty for ELI |
| Elastic modulus (GPa) | 114 | 114 | Equal | Identical stiffness behavior |
| Thermal conductivity (W/m·K) | 7.2 | 7.2 | Equal | Identical machining heat behavior |
| Max service temperature (°C) | 400 | 400 | Equal | No temperature benefit for ELI |

The table shows that the only meaningful mechanical property advantage for Grade 5 is in tensile and yield strength — both approximately 4 percent higher. The Grade 23 advantages are in fracture toughness (30–40 percent higher), fatigue crack growth resistance (20–30 percent lower), and notch sensitivity (lower). None of the physical properties differ.

### The fracture toughness gap in context

The KIC difference between Grade 23 (70–85 MPa√m) and Grade 5 (50–65 MPa√m) is not a marginal improvement. In fracture-critical design, allowable crack size before unstable propagation scales with the square of fracture toughness. A Grade 23 component with KIC of 80 MPa√m can tolerate a crack approximately 1.6 times larger at the same applied stress than a Grade 5 component with KIC of 60 MPa√m before failure. For medical implants where crack detection during service is limited and inspection intervals are long — hip stems, spinal rods, dental implants — this difference determines whether the design achieves the required fatigue life.

## Machinability and Manufacturing Differences

A common assumption among procurement teams is that Grade 23, being \"softer\" due to lower oxygen, machines faster or with longer tool life than Grade 5. The actual difference is smaller than expected.

**Cutting speed and tool life:** Grade 23 in the annealed condition has approximately 5–10 percent longer tool edge life than Grade 5 in the same condition at equivalent cutting parameters. The difference is detectable in production tool life tracking but is not large enough to justify a separate tooling strategy. A tooling program developed for Grade 5 — carbide insert grade, cutting speed of 30–50 m/min (100–165 SFM), feed rate of 0.10–0.30 mm/rev (0.004–0.012 in/rev) — is directly applicable to Grade 23 without modification.

**Surface integrity requirements — this is where the real difference lies:** The machining difference between Grade 23 and Grade 5 in medical implant production is not in the cutting mechanics — it is in the surface integrity requirements. Medical implant specifications typically require:

- Surface roughness Ra ≤ 0.4 μm for most machined surfaces, and Ra ≤ 0.1 μm for articulating surfaces
- Zero embedded carbide particles from tool wear (verified at 50–200× microscopic inspection)
- Zero iron contamination from tool holders, fixtures, or previous material runs
- Dedicated tooling for implant production to eliminate cross-contamination

These requirements apply to the manufacturing process, not to the material itself. A supplier with medical-grade capability can machine Grade 5 to these standards. A supplier without medical-grade capability cannot machine either grade to implant specifications, regardless of which is selected.

**Cost implications:** The total manufacturing cost of a Grade 23 component versus an equivalent Grade 5 component breaks down as follows:

**Table 3: Cost comparison — Grade 23 vs Grade 5 component**

| Cost element | Grade 5 | Grade 23 | Difference | Notes |
|-------------|---------|----------|------------|-------|
| Raw material (per kg, bar stock) | Baseline | +15–30% | $15–30/kg premium | Varies with product form and quantity |
| Machining (per hour) | Baseline | Baseline | Negligible | Same speeds, feeds, tooling |
| Heat treatment (vacuum anneal) | Baseline | Baseline | Negligible | Same cycle parameters |
| Certification documentation | EN 10204 3.1 | EN 10204 3.1 | Negligible | Same documentation scope |
| Fracture toughness testing | Not required unless specified | Typically required for medical lots | +$500–1,500/lot | Per-lot cost, not per-part |
| Surface finish (medical-grade) | Same cost as Grade 23 | Same cost as Grade 23 | Negligible | Surface finish requirement drives cost, not the grade |

The total component cost premium for Grade 23 versus Grade 5 ranges from 10–25 percent, driven almost entirely by the raw material price difference. The manufacturing and certification costs are equivalent for the same component specification.

## Cryogenic Performance: Where Grade 23 Has No Substitute

The one application area where Grade 23 is irreplaceable by Grade 5 is cryogenic service. Standard Ti-6Al-4V (Grade 5) undergoes a ductile-to-brittle transition at temperatures below approximately −100°C. Fracture toughness drops below 40 MPa√m at liquid nitrogen temperature (−196°C), and the material becomes unsafe for pressure-containing cryogenic components.

Grade 23 maintains KIC above 60 MPa√m at −196°C and remains ductile at liquid hydrogen temperature (−253°C). This cryogenic toughness is a direct consequence of the reduced oxygen content — oxygen embrittlement at low temperatures scales with interstitial oxygen concentration, and the 0.13 percent limit in Grade 23 keeps the material above the embrittlement threshold.

Applications where Grade 23 is required and Grade 5 is not a substitute:

- LNG processing equipment — pumps, valves, piping operating at −162°C
- Liquid hydrogen storage and transport vessels — operating at −253°C
- Cryogenic pressure vessels per ASME Section VIII Division 1 and 2
- Low-temperature aerospace structural components per NASA and ESA requirements
- Superconducting magnet containment structures

## Decision Guide: Grade 23 vs Grade 5

**Table 4: Selection criteria — when to specify each grade**

| Application scenario | Best choice | Why |
|--------------------|-------------|-----|
| Permanent load-bearing orthopedic implant (hip, knee, trauma) | Grade 23 | Fracture toughness and fatigue resistance required for decades-long service |
| Permanent spinal implant (pedicle screw, rod, cage) | Grade 23 | Notch sensitivity at thread roots demands ELI properties |
| Dental implant | Grade 23 | Small cross-section; reduced notch sensitivity critical |
| Aerospace structural component, room temperature | Grade 5 | Grade 5 strength adequate; Grade 23 premium unnecessary |
| Aerospace component, cryogenic service (−150°C and below) | Grade 23 | Grade 5 embrittles at cryogenic temperatures |
| LNG processing equipment | Grade 23 | Cryogenic toughness required by code |
| Surgical instrument (drill, saw, reamer) | Grade 5 | ELI properties not needed; Grade 5 saves 15–30% |
| Temporary fixation hardware (external fixator, bone clamp) | Grade 5 or Grade 23 | Evaluate based on expected service duration |
| High-performance automotive component (connecting rod, valve) | Grade 5 | STA-condition Grade 5 offers 1,070 MPa tensile strength — higher than Grade 23 |
| Marine propeller or shaft | Grade 5 | Corrosion requirements identical; Grade 5 more cost-effective |
| Non-load-bearing implant (mesh, staple, clip) | CP-Ti Grade 4 or Grade 5 | ELI premium is unjustified for non-load-bearing components |

## Three Practical Rules for the Grade 23 vs Grade 5 Decision

**Rule 1: If the application does not require fracture-critical or cryogenic performance, specify Grade 5.**

The 15–30 percent material cost premium for Grade 23 buys fracture toughness and cryogenic ductility. If your application operates above −100°C and is not subject to cyclic fatigue loading where crack propagation determines component life, Grade 5 provides equivalent performance at lower cost. The most common specification error we encounter is Grade 23 being specified for components where standard Grade 5 is adequate — particularly non-implant surgical tools, temporary fixation hardware, and room-temperature structural brackets.

**Rule 2: For load-bearing medical implants, Grade 23 is the default — never substitute Grade 5 without regulatory review.**

FDA and ISO 13485 quality systems require material verification per the specification listed in the device design history file. If the design specifies Grade 23, substituting Grade 5 is a design change requiring regulatory notification, biocompatibility re-evaluation, and in most cases, a new 510(k) submission. The cost savings are not worth the regulatory risk.

**Rule 3: Verify the mill certification for Grade 23 — not all material labeled \"ELI\" meets ASTM F136.**

Grade 23 must be certified per ASTM F136 with EN 10204 Type 3.1 documentation. Material labeled \"Grade 23 equivalent\" or \"Ti-6Al-4V ELI — composition per mill certificate\" without an explicit ASTM F136 reference may not satisfy regulatory auditors. The purchase order must state \"Grade 23 Ti-6Al-4V ELI per ASTM F136 with Type 3.1 certification\" — nothing less.

For engineering teams and procurement professionals evaluating Ti-6Al-4V specifications for medical, cryogenic, or fracture-critical applications, confirming that the selected grade is justified by the actual service conditions — and verifying that the supplier has documented experience with the specified grade's certification and quality requirements — will prevent the most common specification errors. A [titanium CNC machining and manufacturing partner](/titanium-cnc-machining-manufacturer/) with documented capability across both Grade 5 and Grade 23 can provide the material procurement support and certification verification needed for either grade.

For a grade-specific quotation with correct certification and traceability, submit your requirements through our [RFQ portal](/rfq/).

---

<!-- VISUAL CONTENT BRIEF (for content planning only — NOT rendered on page)

## Fig 1 — Grade 23 vs Grade 5 Fracture Toughness Comparison

A grouped bar chart comparing KIC ranges for Grade 5 (50–65 MPa√m), Grade 23 annealed (70–85 MPa√m), and Grade 23 STA (60–75 MPa√m). A dashed reference line at 50 MPa√m marks the typical minimum for implant applications. The 30–40% advantage of Grade 23 over Grade 5 is the primary visual feature. Supports queries about "Grade 23 vs Grade 5 fracture toughness" and "why ELI titanium is tougher."

## Fig 2 — Cryogenic Temperature Performance Comparison

A dual-axis line chart with temperature on the x-axis (−250°C to +25°C), fracture toughness on the left y-axis, and relative ductility on the right y-axis. Grade 5 shows a sharp drop below −100°C, while Grade 23 maintains useful toughness down to −253°C. Supports queries about "Grade 23 cryogenic applications" and "Grade 5 ductile-to-brittle transition temperature."

## Fig 3 — Total Component Cost Comparison

A stacked horizontal bar chart comparing total component cost breakdown for Grade 5 and Grade 23 across material, machining, heat treatment, testing, and certification cost elements. Grade 23 shows a 15–30% higher material cost bar, while machining, heat treatment, and standard certification bars are the same height. The chart communicates that the premium is entirely in raw material. Supports queries about "Grade 23 cost difference" and "why ELI titanium costs more."

## Fig 4 — Grade 23 vs Grade 5 Selection Decision Flowchart

A step-by-step decision tree starting from "Is the application a permanent medical implant?" → Yes: Grade 23 → No: "Does the application operate below −100°C?" → Yes: Grade 23 → No: "Is the component fatigue-critical with crack tolerance constraints?" → Yes: Grade 23 → No: Grade 5. Supports queries about "when to specify Grade 23 vs Grade 5" and "how to choose between ELI and standard Ti-6Al-4V."

-->
