Repository: swhmsoft-alt/AstroFlow-master-jt

File: src/content/blog/titanium-grade-3-vs-grade-4-comparison.md
---
title: "Titanium Grade 3 vs Grade 4: What's the Difference and Which One Should You Specify?"
slug: titanium-grade-3-vs-grade-4-comparison
description: "A direct engineering comparison of Grade 3 and Grade 4 commercially pure titanium — tensile strength, ductility, formability, machinability, corrosion resistance, applicable standards, material cost, and procurement lead time differences. Selection criteria for chemical processing, marine, and industrial applications where the choice between these two CP grades is not obvious."
pubDate: 2026-08-17
author: Boze Titanium Manufacturing Center
category: Materials & Grades
tags: [Grade 3 Titanium, Grade 4 Titanium, CP Titanium, Commercially Pure Titanium, Titanium Grade Comparison, Material Selection, Corrosion-Resistant Materials]
coverImage: /uploads/blog-titanium-grade-3-vs-grade-4-cover.jpg
coverImageAlt: Side-by-side comparison of Grade 3 and Grade 4 titanium stock material
featured: false
---

Grade 3 and Grade 4 titanium are adjacent commercially pure grades separated by 0.05 percent maximum oxygen content — Grade 3 allows 0.35 percent oxygen, Grade 4 allows 0.40 percent. This 0.05 percent difference produces approximately 100 MPa higher tensile strength in Grade 4 while reducing elongation by roughly 3 percentage points. The material cost difference is 8 to 15 percent per kilogram of raw material, with Grade 4 being the more expensive grade. But the practical selection between these two grades is driven less by the mechanical properties themselves and more by the formability requirements of the component geometry and the availability of the specified product form. In many procurement situations, the correct choice is neither Grade 3 nor Grade 4 — it is Grade 2 with an adjusted section thickness. Understanding when the Grade 3–Grade 4 boundary is truly relevant is the core of this comparison. For background on all CP grades and their relationship to the broader titanium classification system, see the [CP titanium grades comparison guide](/blog/cp-titanium-grades-1-2-3-4-comparison/) and the [titanium grades complete guide](/blog/titanium-grades-complete-guide-cp-alpha-beta-alloys/).

## How Are Grade 3 and Grade 4 Defined?

Both grades are commercially pure alpha-phase titanium. Their properties are determined almost entirely by their oxygen content, which acts as a solid-solution strengthener in the hexagonal close-packed alpha lattice.

Grade 3 is defined by the following composition limits per ASTM B265 and ASTM B348:

- Oxygen: 0.35 percent maximum
- Iron: 0.30 percent maximum
- Carbon: 0.08 percent maximum
- Nitrogen: 0.05 percent maximum
- Hydrogen: 0.015 percent maximum
- Titanium: balance (99.2 percent minimum by difference)

Grade 4 is defined by the same impurity limits except oxygen, which is permitted to 0.40 percent maximum. No other element limit differs between the two grades. The entire mechanical property difference between Grade 3 and Grade 4 is therefore attributable to 0.05 percent additional oxygen in the alpha lattice.

### What this means in practice

The mechanical property gap between Grade 3 and Grade 4 is the smallest between any two adjacent CP grades. The gap between Grade 1 and Grade 2 is roughly 100 MPa and 4 percent elongation. The gap between Grade 2 and Grade 3 is roughly 105 MPa and 2 percent elongation. The gap between Grade 3 and Grade 4 is roughly 100 MPa and 3 percent elongation. Each step is approximately equal in magnitude.

What distinguishes the Grade 3-to-Grade 4 step is its position at the top of the CP strength range. Grade 4's 550 MPa tensile strength overlaps with the bottom of the Ti-6Al-4V range (895 MPa annealed), meaning that the user of Grade 4 is closer to alloyed titanium territory than any other CP grade user. Grade 3, at 450 MPa, is still firmly within the CP mechanical envelope. This positioning has implications for how each grade behaves during manufacturing and how suppliers treat it in their process planning.

## Mechanical Property Comparison

**Table 1: Grade 3 vs Grade 4 mechanical and physical properties**

| Property | Grade 3 | Grade 4 | Difference |
|----------|---------|---------|------------|
| Max oxygen content (%) | 0.35 | 0.40 | +0.05 |
| Tensile strength, min (MPa) | 450 | 550 | +100 (22% higher) |
| Yield strength, 0.2% offset, min (MPa) | 380 | 485 | +105 (28% higher) |
| Elongation, min (%) | 18 | 15 | −3 (17% lower) |
| Typical hardness (HV) | 200–240 | 240–280 | +40 HV |
| Density (g/cm³) | 4.51 | 4.51 | Identical |
| Elastic modulus (GPa) | 103 | 104 | Negligible |
| Thermal conductivity at 20°C (W/m·K) | 16 | 15 | −1 |
| Relative material cost (per kg) | 1.0x (baseline) | 1.08–1.15x | +8–15% |

### Interpreting the differences

The tensile strength difference of 100 MPa is mechanically significant in section-thickness-limited designs. A component designed to a 450 MPa allowable stress that is switched to Grade 4 can reduce section thickness by roughly 15 to 18 percent while maintaining equivalent load capacity. This weight saving is the primary engineering rationale for selecting Grade 4 over Grade 3.

The ductility reduction from 18 to 15 percent elongation is less significant for most structural applications but becomes decisive in forming operations. Grade 4's 15 percent minimum elongation is near the practical forming limit for cold bending of titanium. Bend radii that are feasible in Grade 3 at 2.5 to 3 times sheet thickness may require 4 to 5 times sheet thickness in Grade 4, or may require warm forming at 200 to 300°C.

The hardness increase of approximately 40 HV has direct consequences for machining. Grade 4 produces shorter, more fragmented chips than Grade 3, which is an advantage for chip management, but the higher hardness increases tool flank wear by approximately 10 to 15 percent under equivalent cutting conditions. Shops transitioning from Grade 3 to Grade 4 typically see a 5 to 10 percent reduction in tool edge life if they do not adjust speeds.

## Manufacturing Considerations

### Formability

Grade 3 can be cold formed with moderate bend radii — typically 2.5 to 3 times sheet thickness for standard air bending. Grade 4 requires larger radii — 3.5 to 5 times sheet thickness — and the risk of cracking during severe forming operations is measurably higher.

For deep drawing operations, Grade 3 is clearly preferred. The 18 percent minimum elongation provides sufficient material flow for cup depths of approximately 0.5 to 0.6 times the blank diameter in a single draw. Grade 4, with its 15 percent minimum elongation, typically requires intermediate annealing for equivalent draw depths, adding a furnace cycle and additional handling cost.

For tube bending, Grade 3 can achieve centerline bend radii of 2 to 2.5 times tube diameter with standard mandrel tooling. Grade 4 requires 3 to 4 times tube diameter and a higher probability of wrinkle formation on the intrados. Tube suppliers that stock both grades report that Grade 3 tubing is used for approximately 80 percent of CP titanium bending applications, with Grade 4 reserved for applications where the formed component must carry higher service loads.

### Machinability

Grade 3 and Grade 4 machine differently in ways that affect production planning.

**Table 2: Recommended machining parameters for Grade 3 vs Grade 4**

| Parameter | Grade 3 | Grade 4 |
|-----------|---------|---------|
| Cutting speed, carbide (m/min) | 50–65 | 40–55 |
| Feed rate, roughing (mm/rev) | 0.20–0.30 | 0.15–0.25 |
| Depth of cut, roughing (mm) | 2.0–3.5 | 1.5–3.0 |
| Coolant pressure (bar) | 10–20 (flood) | 10–30 (flood) |
| Expected tool edge life, roughing (min) | 20–30 | 18–25 |
| Chip breaker requirement | Standard | Recommended but less critical |
| Surface finish capability, minimum (Ra µm) | 0.4 | 0.4 |

Grade 4 requires cutting speeds approximately 15 to 20 percent lower than Grade 3 for equivalent tool life because the higher hardness generates more heat at the cutting interface. The 50 to 65 m/min range for Grade 3 is already slower than typical steel machining speeds, and dropping to 40 to 55 m/min for Grade 4 means that a given component will require roughly 15 to 20 percent more machine time.

However, Grade 4 produces better chip fragmentation naturally because the material is less ductile. Chip breaker tooling is less critical for Grade 4 than for Grade 3. In automated production environments where chip management directly affects machine uptime, this can offset some of the cycle time penalty from the lower cutting speed.

### Welding

Both grades weld with standard CP titanium practices — inert gas shielding with argon or argon-helium mixtures, careful oxide layer removal before welding, and interpass temperature control below 150°C. Neither grade requires post-weld heat treatment for most applications.

The practical difference appears in weld joint efficiency. Grade 4 welds achieve approximately 85 to 90 percent joint efficiency relative to the base metal tensile strength, compared to 90 to 95 percent for Grade 3. This is because the higher oxygen content in Grade 4 reduces the ductility of the fusion zone, making it more susceptible to strain localization under tensile loading. For welded pressure vessels operating near the material's strength limit, this difference should be factored into the design allowable stress.

## Standards and Certification

Both grades are covered by the same ASTM standards, with the grade designation being the only difference in the specification.

**Table 3: Applicable standards for Grade 3 and Grade 4**

| Product form | ASTM standard | Grade 3 specification | Grade 4 specification |
|-------------|--------------|----------------------|----------------------|
| Sheet, strip, plate | ASTM B265 | Grade 3 per B265 | Grade 4 per B265 |
| Bar, billet | ASTM B348 | Grade 3 per B348 | Grade 4 per B348 |
| Seamless pipe | ASTM B337 | Grade 3 per B337 | Grade 4 per B337 |
| Welded pipe | ASTM B337 | Grade 3 per B337 | Grade 4 per B337 |
| Tube (heat exchanger) | ASTM B338 | Grade 3 per B338 | Grade 4 per B338 |
| Welding filler wire | ASTM B863 | ERTi-3 | ERTi-4 |

### Procurement lead time differences

Grade 4 is stocked more widely than Grade 3 at metal service centers because it is the highest-strength CP grade and serves medical implant, aerospace fastener, and industrial pump applications that Grade 3 cannot meet. Grade 3 is stocked primarily by mills that serve the chemical processing industry and is less commonly carried by general-purpose service centers.

The practical consequence: Grade 4 sheet and bar are typically available off-the-shelf or within 4 to 6 weeks from most service centers. Grade 3 sheet and bar often require 8 to 16 weeks mill lead time. For procurement teams operating on standard delivery schedules, this availability gap alone can decide the grade selection regardless of mechanical property requirements.

## Selection Logic by Application

The following decision matrix summarizes the engineering and procurement logic for choosing between Grade 3 and Grade 4 in common application categories.

**Table 4: Grade 3 vs Grade 4 selection decision matrix**

| Application scenario | Recommended grade | Rationale |
|--------------------|------------------|-----------|
| Chemical processing vessel, moderate forming | Grade 2 or Grade 3 | Grade 3 if strength above 420 MPa required; Grade 2 otherwise |
| Chemical processing vessel, severe forming | Grade 2 with thicker section | Grade 3 may crack; Grade 4 more difficult to form |
| Marine component, moderate structural load | Grade 3 | Adequate strength, sufficient formability, good seawater corrosion resistance |
| Marine fastener | Grade 4 | Higher strength needed for threaded fastener applications |
| Medical implant, non-load-bearing | Grade 4 | 550 MPa strength preferred; low cytotoxicity of unalloyed titanium |
| Heat exchanger tube sheet | Grade 3 | Tube-to-tube-sheet joint strength benefit without over-hardening the material |
| Industrial pump housing | Grade 4 | Erosion resistance improves with higher hardness |
| Welded pressure vessel, 450 MPa allowable stress | Grade 3 | Better weld joint efficiency (90–95% vs 85–90%) |
| Deep drawn component | Grade 2 or Grade 3 | Grade 4 ductility insufficient for deep drawing without intermediate annealing |
| Cold-formed bracket, strength-critical | Grade 4 | Higher strength allows thinner section; formability adequate for simple bends |

## Three Practical Rules for the Grade 3–Grade 4 Decision

**Rule 1: Lead time availability often determines the correct grade before mechanical properties do.**

Grade 4 is stocked material at most service centers. Grade 3 is campaign-rolled material at many mills. If the delivery window is under 8 weeks, Grade 4 is available and Grade 3 may not be. Procurement teams that specify Grade 3 without verifying stock availability frequently face delays during the material sourcing phase that could have been avoided by selecting Grade 4 from inventory.

**Rule 2: If forming is involved, Grade 3 is almost always the safer choice.**

The 3 percentage point elongation difference between Grade 3 (18 percent) and Grade 4 (15 percent) is modest in tensile test data but decisive in bending and deep drawing operations. Grade 4's reduced ductility translates to larger bend radii, higher springback, and a measurable risk of cracking during severe forming. For any component that requires cold forming beyond simple bends, Grade 3 will produce a higher yield in fabrication.

**Rule 3: Never default to Grade 4 for corrosion performance.**

All CP grades have equivalent corrosion resistance in the same service environment. If the application is corrosion-critical and strength requirements are below 420 MPa, Grade 2 is the more cost-effective choice. If the environment is reducing acid above 5 percent concentration, Grade 7 or Grade 11 is required — neither Grade 3 nor Grade 4 is adequate.

For engineering teams deciding between Grade 3 and Grade 4, a procurement decision that accounts for material availability, formability requirements, and welding considerations in addition to mechanical properties will produce a more reliable specification than one based on strength data alone. A [titanium CNC machining and fabrication supplier](/titanium-cnc-machining-manufacturer/) with documented experience across all CP grades can provide the process data needed to make this assessment.

For a grade-specific quotation on either Grade 3 or Grade 4 components, submit your requirements through our [RFQ portal](/rfq/).

---

<!-- VISUAL CONTENT BRIEF (for content planning only — NOT rendered on page)

Fig 1 — Grade 3 vs Grade 4 mechanical property comparison bar chart
A grouped bar chart comparing tensile strength, yield strength, elongation, and typical hardness for Grade 3 and Grade 4. The 100 MPa strength gap and 3 percent elongation gap are visible. Overlaid reference lines show Grade 2 minimum values for context. Supports queries about "Grade 3 vs Grade 4 strength difference" and "Grade 4 vs Grade 3 mechanical properties."

Fig 2 — Grade 3 vs Grade 4 forming limit diagram
A graph with bend radius (as multiple of sheet thickness) on the x-axis and material grade on the y-axis. Shaded regions indicate "safe cold forming," "warm forming recommended," and "high cracking risk" for each grade. Grade 4 shows a narrower safe zone. Supports queries about "formability of Grade 3 vs Grade 4 titanium" and "bend radius limits for CP titanium grades."

Fig 3 — Grade 3 vs Grade 4 lead time and availability comparison
A grouped bar chart showing typical lead times in weeks for Grade 3 and Grade 4 across sheet, bar, and plate product forms. Grade 3 bars show wider ranges (8–16 weeks) compared to Grade 4 (4–8 weeks). Stock availability indicators show which grades are typically held at service centers. Supports queries about "Grade 3 titanium availability" and "Grade 4 titanium lead time."

-->

File: src/content/blog/titanium-grade-chart-classification-guide.md
---
title: "Titanium Grade Chart Explained: How Titanium Grades Are Classified"
slug: titanium-grade-chart-classification-guide
description: "A systematic explanation of the titanium grade chart — how CP grades (1–4), alpha-beta alloys (Grade 5, Grade 23, Grade 9), near-alpha alloys (Ti-6242), and beta alloys (Ti-1023, Beta-C) are classified by composition, microstructure, mechanical properties, and operating temperature range. Selection logic and procurement implications of each category."
pubDate: 2026-08-17
author: Boze Titanium Manufacturing Center
category: Materials & Grades
tags: [Titanium Grades, Titanium Grade Chart, CP Titanium, Ti-6Al-4V, Near-Alpha Titanium, Beta Titanium, Material Classification, Aerospace Materials]
coverImage: /uploads/blog-titanium-grade-chart-cover.jpg
coverImageAlt: Titanium grade classification chart showing CP, alpha-beta, near-alpha, and beta alloy categories
featured: false
---

The titanium grade chart organizes alloys primarily by their microstructure — commercially pure (alpha), alpha-beta, near-alpha, and beta — rather than by a single numbering sequence that expresses increasing strength. This is different from the aluminum temper designation system (where higher numbers consistently indicate higher strength) or the steel grading system (where the number often correlates directly with carbon content and tensile strength). The titanium grade numbering system, developed under ASTM B265 and ASTM B348, assigns numbers 1 through 4 to commercially pure grades with increasing oxygen content and strength, then assigns separate grade numbers or alloy names to the compositionally distinct alloy families beyond CP. Understanding which axis of this classification matters for your specific application — strength, temperature capability, corrosion resistance, or formability — is the starting point for reading the grade chart correctly. For detailed comparison of specific grade families, see the [CP titanium grades comparison](/blog/cp-titanium-grades-1-2-3-4-comparison/) and the [titanium grades complete guide](/blog/titanium-grades-complete-guide-cp-alpha-beta-alloys/).

## How the Titanium Grade Chart Is Structured

The titanium grade chart is not a single continuous ranking system. It consists of four separate families, each with its own logic.

### Family 1 — Commercially Pure Grades (Grade 1 through Grade 4)

The CP grades are the only grades that form a continuous numerical sequence where higher numbers correspond to higher tensile strength. This works because the only significant compositional variable between them is oxygen content, which increases predictably from Grade 1 (0.18 percent max) to Grade 4 (0.40 percent max).

| Grade | Max oxygen (%) | Tensile strength (MPa) | Elongation (%) | Primary characteristic |
|-------|---------------|----------------------|----------------|----------------------|
| Grade 1 | 0.18 | 240 | 24 | Maximum formability, deep drawing |
| Grade 2 | 0.25 | 345 | 20 | Best balance, most widely used CP grade |
| Grade 3 | 0.35 | 450 | 18 | Intermediate, available but less commonly stocked |
| Grade 4 | 0.40 | 550 | 15 | Highest CP strength, medical and fastener applications |

The steel and aluminum industries have numbered systems where each increment in grade number corresponds to a known and widely accepted performance increase. In many industrial contexts, engineers familiar with steel or aluminum numbering systems assume that "Grade 5" is simply a stronger version of Grade 4. That assumption is incorrect. Grade 5 is a fundamentally different material — not a higher CP grade but an alpha-beta alloy with aluminum and vanadium added. The jump from Grade 4 to Grade 5 is not a step in the same series; it is a change in alloy category.

### Family 2 — Alpha-Beta Alloys (Grade 5, Grade 9, Grade 23)

Alpha-beta alloys contain both alpha-stabilizing elements (aluminum) and beta-stabilizing elements (vanadium, molybdenum) in sufficient quantities to retain a mixed microstructure at room temperature. These are the most widely used titanium alloys because they offer the best balance of strength, ductility, and manufacturability.

| Grade / Designation | Nominal composition | Tensile strength (MPa) | Key application |
|--------------------|-------------------|----------------------|-----------------|
| Grade 5 (Ti-6Al-4V) | Ti-6Al-4V | 895 | Aerospace structural, medical, general engineering |
| Grade 23 (Ti-6Al-4V ELI) | Ti-6Al-4V (extra-low interstitials) | 830 | Medical implants, fracture-critical aerospace |
| Grade 9 (Ti-3Al-2.5V) | Ti-3Al-2.5V | 620 | Hydraulic tubing, moderate strength applications |

Grade 23 is identical in nominal composition to Grade 5 except for tighter limits on oxygen (0.13 percent max versus 0.20 percent) and iron (0.25 percent max versus 0.40 percent). The lower interstitial content improves fracture toughness and damage tolerance at the cost of approximately 60 MPa tensile strength. It is not a different alloy — it is a tighter-specification version of the same alloy.

### Family 3 — Near-Alpha Alloys (Ti-6242, Ti-6242S, Ti-1100)

Near-alpha alloys occupy the compositional space between CP alpha grades and alpha-beta alloys. They have higher aluminum content than CP grades (typically 6 percent) and small additions of beta stabilizers (molybdenum, vanadium) to improve forgeability while maintaining primarily alpha microstructure for creep resistance.

These are not numbered in the same sequence as CP grades. They are referred to by their nominal composition or by a grade designation that is specific to each alloy.

| Designation | Composition | Tensile strength (MPa) | Max service temp | Application |
|------------|-------------|----------------------|-----------------|-------------|
| Ti-6242 | Ti-6Al-2Sn-4Zr-2Mo | 930 | 540°C | Gas turbine compressor components |
| Ti-6242S | Ti-6Al-2Sn-4Zr-2Mo-0.1Si | 930 | 540°C (enhanced creep) | Engine components above 480°C |
| Ti-1100 | Ti-6Al-2Sn-4Zr-6Mo-0.45Si | 950 | 600°C | Extended high-temperature service |

The distinction between a near-alpha alloy and the next category (alpha-beta) is not always sharp. Some alloys classified as near-alpha in the annealed condition transform to a structure with more beta phase during heat treatment, complicating the classification. For procurement purposes, the classification matters less than the specific mechanical properties and certification requirements listed in the applicable AMS standard for the required product form.

### Family 4 — Beta Alloys (Ti-1023, Beta-C, Ti-15-3)

Beta alloys contain sufficient beta-stabilizing elements — typically vanadium, chromium, molybdenum, and iron — to retain 100 percent beta-phase microstructure at room temperature after rapid cooling from above the beta transus. They offer the highest tensile strength among titanium alloys but at the cost of density (slightly higher than CP and alpha-beta alloys) and significantly higher machining difficulty.

| Designation | Composition | Tensile strength (MPa, STA) | Key limitation |
|------------|-------------|----------------------------|----------------|
| Ti-1023 | Ti-10V-2Fe-3Al | 1240 | High vanadium cost, difficult to weld |
| Beta-C | Ti-3Al-8V-6Cr-4Mo-4Zr | 1280 | Very high alloy content, limited formability |
| Ti-15-3 | Ti-15V-3Cr-3Sn-3Al | 1170 | Limited to sheet applications |

Beta alloys are rarely interchangeable with CP or alpha-beta alloys. They occupy a distinct application space where very high strength (above 1200 MPa) is required and some reduction in ductility, weldability, and fatigue performance is acceptable.

## How to Read the Titanium Grade Chart for Procurement

The grade chart for titanium contains information that is not immediately visible in the mechanical property columns. The following factors affect procurement decisions as much as the listed strength values:

### The oxygen-strength curve is linear only within each family

Within the CP series (Grade 1 through Grade 4), each 0.05 percent oxygen increase produces approximately 75 to 100 MPa additional tensile strength. This relationship does not transfer across families. Grade 5's strength comes from alpha-beta microstructure and solution strengthening, not from oxygen content — its oxygen limit (0.20 percent) is actually lower than Grade 3 (0.35 percent) or Grade 4 (0.40 percent).

### Availability varies by category, not by grade number

Grade 2 and Grade 5 are stock items at virtually every titanium service center worldwide. Grade 1, Grade 3, Grade 9, and most beta alloys are less commonly stocked and typically require mill orders with 8 to 20 week lead times. Grade 4 is stocked at centers serving the medical implant industry but may be less available in standard industrial plate thicknesses. Ti-6242 and other near-alpha alloys require mill sourcing with extended lead times (12 to 26 weeks for certified aerospace-grade material).

The procurement implication: the grade chart lists what is possible metallurgically, not what is available practically. Before specifying a less common grade, verify stock availability or budget for extended lead time.

### Certification requirements are not uniform across the chart

ASTM B265 and ASTM B348 specify the same certification requirements for all CP grades — standard mill test reports with chemical composition and mechanical property data. However, aerospace applications of alpha-beta alloys (Grade 5, Grade 23) typically require additional certification: ultrasonic inspection per AMS 2630, traceability to the VAR ingot heat, and third-party verification of mechanical test results (EN 10204 Type 3.2).

Near-alpha alloys and beta alloys for engine-critical applications may require even tighter certification: microstructural evaluation per ASTM E3, fracture toughness testing per ASTM E399, and creep testing per ASTM E139 for each heat. The grade chart does not list these requirements. Each specification layer adds cost and lead time that are not captured in the material price per kilogram.

**Table 4: Certification requirements by alloy category**

| Alloy category | Standard certification (industrial) | Additional certification (aerospace) |
|---------------|-----------------------------------|-------------------------------------|
| CP grades (1–4) | EN 10204 Type 3.1 chemical + mechanical | Type 3.2, ultrasonic per AMS 2630 (limited) |
| Alpha-beta (Grade 5, Grade 23) | EN 10204 Type 3.1 | Type 3.2, AMS 2630 ultrasonic, VAR heat traceability |
| Near-alpha (Ti-6242, Ti-6242S) | EN 10204 Type 3.1 | Type 3.2, AMS 2630, microstructural per ASTM E3, creep per ASTM E139 |
| Beta (Ti-1023, Beta-C) | EN 10204 Type 3.1 | Type 3.2, AMS 2630, fracture toughness per ASTM E399 |

### Machinability drops nonlinearly above the CP range

Grade 2 machines at approximately 60 to 80 surface feet per minute with carbide tooling. Grade 5 machines at 30 to 50 surface feet per minute — roughly half the speed. Ti-6242 machines at 25 to 35 surface feet per minute due to its higher work hardening rate. Beta alloys machine at 15 to 25 surface feet per minute, with tool edge life measured in minutes rather than tens of minutes.

The relationship between grade number and machinability is inverse: higher strength grades take longer to machine, and the time penalty is not proportional to the strength gain. The 22 percent strength increase from Grade 4 (550 MPa) to Grade 5 (895 MPa) comes with a 40 to 50 percent reduction in cutting speed. The strength gain from Grade 5 to Ti-1023 is roughly 35 percent, but the cutting speed reduction is 50 to 60 percent.

## Selection Logic Summary

The titanium grade chart is useful as a first-pass reference, but the final grade selection depends on operating temperature, corrosion environment, forming requirements, machining volume, certification level, and material availability — none of which appear on the chart itself.

For procurement and engineering teams evaluating a specific application, the recommended sequence is:

1. Determine the required operating temperature range. Above 400°C continuous, eliminate all CP grades and standard alpha-beta alloys. Above 540°C, eliminate near-alpha alloys and move to nickel-based superalloys.

2. Determine the minimum tensile strength requirement after accounting for design safety factors. If the requirement is below 350 MPa, select from the CP family. If between 350 and 900 MPa, select from alpha-beta alloys. If above 900 MPa, evaluate beta alloys or STA heat-treated alpha-beta alloys.

3. Determine the forming severity. If the component requires deep drawing, severe bending, or extensive cold forming, select from the CP family or Grade 9. Avoid high-strength beta alloys for formed components.

4. Verify stock availability and certification lead time before finalizing the specification. The technical suitability of a grade is necessary but not sufficient for a deliverable procurement plan.

A [titanium CNC machining manufacturing partner](/titanium-cnc-machining-manufacturer/) with documented experience across all four alloy categories can provide the machinability data, certification lead time estimates, and process capability information needed to map a grade chart entry to a producible component.

For a grade-specific quotation on any titanium alloy, submit your requirements through our [RFQ portal](/rfq/).

---

**Table 5: Complete titanium grade chart summary**

| Category | Grade | Typical tensile strength (MPa) | Key strength | Key limitation | Typical application |
|----------|-------|-------------------------------|--------------|----------------|-------------------|
| CP alpha | Grade 1 | 240 | Maximum formability, ductility | Low strength | Deep-drawn chemical vessels |
| CP alpha | Grade 2 | 345 | Best balance, corrosion resistance | Moderate strength | Heat exchangers, marine piping |
| CP alpha | Grade 3 | 450 | Intermediate CP strength | Limited availability | Chemical processing, moderate-strength industrial |
| CP alpha | Grade 4 | 550 | Highest CP strength | Reduced formability | Medical implants, fasteners |
| Near-alpha | Ti-6242 | 930 | Creep resistance to 540°C | Machining difficulty | Gas turbine compressor components |
| Near-alpha | Ti-6242S | 930 | Enhanced creep above 480°C | Higher cost than Ti-6242 | Engine components above 480°C |
| Alpha-beta | Grade 5 (Ti-6Al-4V) | 895 | Balanced properties, established process knowledge | Temperature limited to 400°C | Aerospace, medical, general engineering |
| Alpha-beta | Grade 23 (Ti-6Al-4V ELI) | 830 | Improved fracture toughness | 60 MPa strength reduction from Grade 5 | Medical implants, fracture-critical |
| Alpha-beta | Grade 9 (Ti-3Al-2.5V) | 620 | Good formability, weldability | Moderate strength | Hydraulic tubing, moderate structural |
| Beta | Ti-1023 | 1240 | Highest strength (STA) | Very difficult to machine, weld | Landing gear, high-strength fasteners |
| Beta | Beta-C | 1280 | Very high strength, fatigue resistance | High alloy content cost | Springs, high-fatigue applications |
| Beta | Ti-15-3 | 1170 | Sheet formability | Limited to thin sections | Aerospace sheet components |

---

<!-- VISUAL CONTENT BRIEF (for content planning only — NOT rendered on page)

Fig 1 — Complete titanium grade classification chart
A two-axis chart with tensile strength on the vertical axis (0 to 1400 MPa) and maximum continuous service temperature on the horizontal axis (20 to 700°C). Each alloy category is plotted as a colored region: CP alpha grades (lower left quadrant, 240–550 MPa, up to 300°C), alpha-beta grades (center, 620–900 MPa, up to 400°C), near-alpha grades (upper center-right, 930–950 MPa, up to 600°C), and beta grades (upper left, 1170–1280 MPa, up to 350°C). The chart demonstrates that no single grade occupies the top-right corner — strength and temperature capability are obtained from different alloy families. Supports queries about "titanium grade chart," "titanium alloy classification," and "how titanium grades compare."

Fig 2 — Machinability vs tensile strength by grade category
A scatter plot with tensile strength on the x-axis and relative cutting speed (indexed to Grade 2 = 100) on the y-axis. Each grade category forms a distinct cluster: CP grades cluster at high cutting speed / low strength, near-alpha and alpha-beta grades form a middle cluster, and beta grades cluster at low cutting speed / high strength. The inverse relationship is clearly visible. Supports queries about "titanium grade machinability" and "how machining difficulty varies by titanium grade."

Fig 3 — Certification requirement matrix by grade category
A color-coded matrix with alloy categories on one axis and certification elements (MTR, ultrasonic, microstructure, fracture toughness, creep testing) on the other. CP grades require only MTR certification. Beta alloys require fracture toughness. Near-alpha alloys require creep testing for elevated-temperature service. Supports queries about "titanium certification requirements by grade" and "what certifications are needed for aerospace titanium."

-->

File: src/content/blog/titanium-machinability-rating.md
---
title: "Titanium Machinability Rating: How Different Titanium Grades Compare"
slug: titanium-machinability-rating
description: "A comparative guide to titanium machinability ratings across commercially pure grades, alpha-beta alloys, and beta alloys. Understand how grade selection affects cutting speed, tool life, and process cost."
pubDate: 2026-08-17
author: Boze Titanium Manufacturing Center
category: Problems & Solutions
tags: [Titanium Machinability, Titanium Grades, Grade 5 Titanium, Grade 2 Titanium, Beta Titanium, Machinability Rating]
coverImage: /uploads/blog-titanium-machinability-rating-cover.jpg
coverImageAlt: Titanium grade samples arranged for machinability comparison in a manufacturing facility
featured: false
---

# Titanium Machinability Rating: How Different Titanium Grades Compare

**Executive summary:** Titanium machinability varies widely by grade. Commercially pure Grade 2 machines roughly twice as easily as Ti-6Al-4V Grade 5. Alpha-beta alloys such as Grade 5 and Grade 23 sit in the moderate-to-difficult range. High-strength beta alloys such as Ti-5553, Ti-10-2-3, and Beta-C are among the most challenging aerospace metals to cut, with machinability ratings below 15 relative to free-machining steel. Grade selection should therefore be treated as a process decision, not only a materials decision. Choosing a grade with higher strength than necessary increases machining cost, scrap risk, and lead time without improving the part.

## How machinability ratings are determined for titanium

Machinability ratings compare how long a tool lasts or how fast a material can be cut under standardized conditions. The reference is usually free-machining steel such as AISI 1112, assigned an index of 100. A material with a rating of 50 wears the tool twice as fast for the same cutting speed, or requires half the cutting speed for equivalent tool life.

Titanium ratings are approximate because titanium machining is sensitive to cutting speed, coolant, tool coating, and workpiece geometry. A grade that rates 25 in roughing may behave differently in finishing. The ratings here are practical ranges based on carbide tooling, flood or high-pressure coolant, and conventional milling or turning. They are useful for relative comparison and cost estimation, not for precise parameter selection.

**Table 1: Titanium machinability rating by grade and alloy class**

| Grade / alloy | Alloy class | Machinability index | Relative tool life | Typical cutting speed (m/min) |
| --- | --- | --- | --- | --- |
| Grade 1 CP titanium | Unalloyed alpha | 45–55 | Moderate | 50–90 |
| Grade 2 CP titanium | Unalloyed alpha | 35–45 | Moderate-short | 40–80 |
| Grade 3 CP titanium | Unalloyed alpha | 30–40 | Short | 35–70 |
| Grade 4 CP titanium | Unalloyed alpha | 25–35 | Short | 30–60 |
| Grade 5 Ti-6Al-4V | Alpha-beta | 15–25 | Very short | 25–60 |
| Grade 23 Ti-6Al-4V ELI | Alpha-beta | 15–25 | Very short | 25–55 |
| Grade 9 Ti-3Al-2.5V | Near-alpha | 25–35 | Short | 35–70 |
| Grade 12 Ti-0.3Mo-0.8Ni | Near-alpha | 30–40 | Short | 40–75 |
| Ti-5553 | Beta | 8–15 | Very short | 15–35 |
| Ti-10-2-3 | Beta | 8–15 | Very short | 15–35 |
| Beta-C / Ti-3Al-8V-6Cr-4Mo-4Zr | Beta | 8–15 | Very short | 15–30 |

## Commercially pure grades: easier but not easy

Commercially pure titanium grades 1 through 4 are the most machinable titanium alloys. They are single-phase alpha alloys with no strengthening intermetallic phases. As oxygen and iron content increase from Grade 1 to Grade 4, strength increases and machinability decreases. Grade 1 is the softest and most formable. Grade 4 approaches some alpha-beta alloys in strength and becomes noticeably harder to cut cleanly.

Even within the CP grades, the difference between Grade 1 and Grade 4 is significant. A part that machines easily in Grade 2 may require slower speeds and more frequent tool changes in Grade 4. The same thermal conductivity problem exists — all titanium alloys conduct heat poorly — but the lower strength of CP grades reduces cutting force and heat generation. This makes CP grades a practical choice when strength requirements are modest.

CP grades produce long, stringy chips in turning and drilling. Chip breaking is important to prevent tangling around the tool or workpiece. Sharp tools with positive rake angles work well because the material is less prone to edge chipping than stronger alloys.

## Alpha-beta alloys: the industrial standard with moderate difficulty

Ti-6Al-4V Grade 5 dominates titanium machining because it offers the best balance of strength, corrosion resistance, and cost. Its machinability rating of 15 to 25 makes it roughly twice as difficult as Grade 2 CP titanium. The difficulty comes from the alpha-beta microstructure: harder alpha phase particles in a tougher beta matrix create abrasive and adhesive wear at the same time.

Grade 23 Ti-6Al-4V ELI has slightly lower oxygen content and improved ductility compared with Grade 5. The machinability is similar to Grade 5, although the lower oxygen content can produce marginally better surface finish in finishing operations. The differences are small enough that most shops use the same parameters for both grades and adjust based on measured results.

Grade 9 Ti-3Al-2.5V and Grade 12 Ti-0.3Mo-0.8Ni are near-alpha alloys with better formability and weldability than Grade 5. Their machinability sits between CP Grade 4 and Grade 5. They are common in tubing and pressure vessel applications where moderate strength and good fabricability are needed.

## Beta alloys: maximum strength, minimum machinability

Beta titanium alloys such as Ti-5553, Ti-10-2-3, and Beta-C offer tensile strengths above 1,200 MPa and are used in high-strength aerospace landing gear and fasteners. These alloys are also among the most difficult engineering metals to machine. Their machinability ratings of 8 to 15 reflect severe tool wear, high cutting forces, and tight process windows.

The beta phase is tougher and more ductile than the alpha phase at cutting temperatures. This produces higher cutting forces and more heat. Beta alloys also tend to work harden aggressively, so cutting parameters must be selected to avoid rubbing. High-pressure coolant, rigid setups, and premium carbide or PCD tooling are typically required for economical production.

The cost multiplier for beta alloys is substantial. A beta titanium part may cost three to five times more to machine than an equivalent Grade 5 part, and the supplier base is smaller because fewer shops have the tooling, coolant systems, and experience to produce consistent results.

**Table 2: When to choose each titanium grade from a machining perspective**

| Application priority | Recommended grade range | Machining implication |
| --- | --- | --- |
| Maximum corrosion resistance, easy forming | Grade 1–2 | Lowest machining cost among titanium grades |
| Balanced strength, corrosion, and cost | Grade 2–4 | Moderate machining cost, predictable process |
| High strength-to-weight ratio | Grade 5 | Standard aerospace choice, requires titanium-capable equipment |
| High strength plus fracture toughness | Grade 23 | Similar to Grade 5, medical/aerospace critical structures |
| Highest strength, aerospace landing gear | Beta alloys | Highest machining cost, limited supplier base |

## How grade selection drives total part cost

The material price per kilogram is only part of the cost equation. Machining cost usually dominates for precision components. A component machined from Grade 5 may have material cost twice that of Grade 2, but the machining cost may be only 30 to 50 percent higher. Conversely, switching from Grade 5 to a beta alloy can triple machining cost even if material cost increases by a smaller percentage.

Design teams sometimes over-specify grade because the strength margin feels safer. In practice, Grade 2 often provides adequate corrosion resistance and moderate strength for chemical and marine hardware. Grade 5 is the right default for aerospace structural parts. Beta alloys should be reserved for applications where the strength or hardenability benefit is essential to the design.

For a broader overview of titanium grade classification and properties, see the [titanium grades complete guide](/blog/titanium-grades-complete-guide-cp-alpha-beta-alloys/). For the underlying reasons titanium is hard to cut regardless of grade, see [why titanium is difficult to machine](/blog/why-titanium-is-difficult-to-machine/).

## Procurement rules for grade-driven machinability

**Rule 1 — Specify the lowest grade that meets the design requirement.** Do not default to Grade 5 out of habit. If Grade 2 or Grade 9 meets the strength and corrosion needs, the part will be easier and cheaper to produce.

**Rule 2 — Treat beta alloys as a specialty process.** Require evidence of prior beta titanium experience, including tool life data and inspection records, before placing a production order.

**Rule 3 — Quote comparable grades separately.** When material selection is flexible, ask suppliers to quote multiple grades. The machining cost difference is often larger than the material cost difference.

For production titanium CNC machining across all grades, see the [titanium CNC machining services](/titanium-cnc-machining-services/) page or [request a quote](/rfq/) with your grade and geometry requirements.

<!-- VISUAL CONTENT BRIEF (for content planning only — NOT rendered on page)
Fig 1 — Titanium machinability rating bar chart: Horizontal bar chart showing machinability index for all grades from Grade 1 through beta alloys. Color-coded by alloy class (CP, alpha-beta, beta). Supports primary query about titanium machinability ratings.
Fig 2 — Grade selection decision tree: Flowchart starting from application requirements (corrosion, strength, weight, cost) and branching to recommended grade ranges. Supports the grade selection guidance.
-->
