Repository: swhmsoft-alt/AstroFlow-master-jt

File: src/content/blog/titanium-material-certification-traceability-guide.md
---
title: Titanium Material Certification and Traceability Guide for Aerospace Components
slug: titanium-material-certification-traceability-guide
description: An engineering guide to titanium material certification and traceability for aerospace manufacturing — mill test report requirements, heat number traceability systems, EN 10204 certification types, and practical considerations for maintaining traceability through machining and inspection operations.
pubDate: 2026-07-29
author: Boze Titanium Manufacturing Center
category: Quality & Standards
tags: [Material Certification, Traceability, Aerospace Quality, MTC, EN 10204, Material Test Report]
coverImage: /uploads/blog-titanium-material-certification-traceability-guide-cover.jpg
coverImageAlt: Material certification documentation for titanium stock
featured: false
---

Material certification and traceability are fundamental requirements for aerospace titanium components. The certification documents provide the evidence that the material meets the applicable specification, and the traceability system provides the link between the certification and each finished component. Understanding the certification types, the information they contain, and the [traceability system requirements](/capabilities/traceability/) is important for procurement teams and quality engineers involved in aerospace titanium production.

## Mill test report requirements

The mill test report, also called a material test report or material certificate, documents the chemical composition and mechanical properties of the titanium material as produced by the mill. For aerospace applications, the MTR must include the chemical analysis results for each element specified in the material standard, the tensile properties — tensile strength, yield strength, and elongation — and any additional test results required by the purchase specification.

The MTR must identify the material by heat number or lot number, which is the unique identifier that allows the material to be traced through the manufacturing process. The heat number is marked on the material itself and on the certification document, and it is the key link in the traceability chain.

For [Ti-6Al-4V](/materials/grade-5/) aerospace components, the MTR typically includes the results of chemical analysis by optical emission spectroscopy or combustion analysis, tensile testing per ASTM E8 or E21, and microstructural evaluation. Additional testing — ultrasonic inspection, fracture toughness testing, or stress corrosion cracking testing — may be required depending on the material product form and the intended application. The quality system requirements for managing these certifications are covered in the [AS9100D overview](/blog/as9100d-titanium-cnc-manufacturing-aerospace-quality/).

## EN 10204 certification types

EN 10204 defines four types of material certification that are recognized internationally. Type 2.1 is a statement of compliance with no specific test results. Type 2.2 includes test results from the manufacturer's own testing. Type 3.1 includes test results certified by the manufacturer's authorized inspection representative. Type 3.2 includes test results certified by both the manufacturer's inspection representative and an independent third-party inspector.

For aerospace titanium components, Type 3.1 certification is the minimum requirement. Type 3.2 certification is typically required for critical flight safety components and for components where the material will be used in the most demanding applications. The certification type required is specified in the procurement document and affects both the material cost and the lead time.

## Traceability system requirements

The traceability system must link each finished component to the specific heat of material from which it was machined. For components machined from a single piece of stock, the traceability link is direct — the component is traced to the heat number of the stock. For components machined from stock that includes material from multiple heats, the traceability system must identify which heat was used for each component.

The traceability system must account for material identification throughout the production process. The heat number must be transferred from the raw material to the work-in-process as material is cut and moved through the shop. For small components where marking individual pieces is impractical, the traceability is maintained by production lot — all components produced from a single heat of material within a defined production period are traced together.

Traceability records must be retained for the period specified by the customer or by applicable regulations. For aerospace components, the retention period is typically 10 years after the last production run, or the life of the program plus a specified extension period.

## Practical implementation

Maintaining material traceability in a production machining environment requires physical systems for material identification and procedural systems for documentation. The physical system includes marking methods — stamping, etching, or tagging — that survive machining operations and material handling. The procedural system includes work instructions that require the operator to verify and document the material identification at each production step.

The most common traceability failures in titanium production occur at material cutting and handling steps. When a large plate is cut into smaller pieces for multiple components, the heat number must be transferred to each piece before the original marking is cut away. When material is moved between workstations, the identification must travel with the material. These steps are where traceability is most often lost.

---

**Table 1: EN 10204 certification types for titanium**

| Type | Description | Typical application | Cost impact |
|------|-------------|-------------------|-------------|
| 2.1 | Statement of compliance | Non-critical components | Minimal |
| 2.2 | Test results from manufacturer testing | General industrial | Low |
| 3.1 | Test results certified by manufacturer's inspector | Aerospace structural | Moderate |
| 3.2 | Test results certified by manufacturer and third party | Critical flight safety | Significant |

---

To request material certification documentation for your aerospace program, [submit an RFQ](/rfq/).

File: src/content/blog/titanium-valve-stem-machining-process-precision.md
---
title: 'How Titanium Valve Stems Are Machined: Process and Precision Requirements'
slug: titanium-valve-stem-machining-process-precision
description: A technical guide to the machining process for titanium valve stems, covering material selection, step-by-step manufacturing sequence, tolerance requirements, surface finishing, and quality verification methods.
pubDate: 2026-06-20T08:00:00.000+08:00
author: Boze Titanium Manufacturing Center
category: Machining Processes
tags:
  - valve stem machining
  - titanium valve stem
  - valve component machining
  - titanium stem manufacturing
  - valve stem precision
coverImage: /uploads/blog-titanium-valve-stem-machining-cover.jpg
coverImageAlt: Titanium Valve Stem Machining Process and Precision
featured: false
---

Titanium valve stems are critical components in subsea, aerospace, and industrial valve assemblies where corrosion resistance, high specific strength, and dimensional stability at elevated temperatures are required. A valve stem transmits the actuation force from the operator or actuator to the closure element — gate, ball, or plug — and must maintain sealing integrity through repeated operating cycles in environments that include seawater, hydrocarbon fluids, high-pressure steam, and chemical process streams. Machining a titanium valve stem to the required precision involves a multi-stage process that accounts for the material's specific behaviour under cutting, the tolerance requirements for stem-to-packing and stem-to-closure interface fits, and the surface integrity needs for long service life in corrosive media. This article provides a detailed examination of how titanium valve stems are machined, from material selection through final inspection, for engineers and procurement teams specifying these components.

## Executive summary

Titanium valve stem machining is a multi-stage precision process that transforms Ti-6Al-4V bar stock or forging into a component with concentricity tolerances of 0.025 mm TIR, surface finish requirements of Ra 0.4 µm or better on packing seal areas, and thread pitch diameter control within ±0.025 mm. The process sequence — rough turning, heat treatment (when specified), semi-finish turning, thread milling or turning, stem keyway or slot milling, and finish grinding or polishing — must be arranged to manage the residual stress relief that occurs as material is removed from the bar stock, which can cause dimensional shift of 0.05–0.10 mm on stems exceeding 500 mm in length. Material selection between Ti-6Al-4V Grade 5, Grade 23 ELI, and Ti-6Al-2Sn-4Zr-2Mo is determined by the operating temperature, corrosive media, and stem-to-stem seal galling resistance requirements. Quality verification involves dimensional inspection by CMM for geometric tolerances, surface finish measurement by contact profilometer, thread gauging by three-wire measurement, and NDT by dye penetrant inspection for surface defects.

## Material selection for titanium valve stems

The material selection for a titanium valve stem is determined by the valve application, operating conditions, and stem function within the valve assembly.

### Ti-6Al-4V Grade 5 for general industrial and subsea service

Ti-6Al-4V (Grade 5) is the most common titanium alloy specified for valve stems in industrial and subsea applications. It provides a yield strength of 830–900 MPa, good fatigue strength in seawater, and a stable passive film that resists pitting and crevice corrosion in chlorinated environments. Grade 5 is suitable for valve stems operating at temperatures up to 315 °C, making it applicable across the majority of industrial valve service conditions.

From a machining perspective, Grade 5 presents the standard titanium machining challenges — low thermal conductivity requiring coolant management, work-hardening tendency requiring consistent feed engagement, and springback requiring compensation in thread machining and keyway broaching operations. These challenges are well documented and can be managed with appropriate tooling, coolant, and process parameter selection by an experienced CNC machining supplier.

### Ti-6Al-4V ELI Grade 23 for low-temperature and fracture-critical service

Ti-6Al-4V ELI (Grade 23) is specified for valve stems in cryogenic and HPHT subsea service where fracture toughness at low temperature is critical. The reduced interstitial element content (oxygen max 0.13 wt% versus 0.20 wt% for Grade 5) provides improved crack initiation resistance at subsea ambient temperatures of 4 °C and below. Grade 23 is also specified for valve stems in LNG service where operating temperatures can reach −196 °C.

Machining parameters for Grade 23 are similar to Grade 5, but the lower oxygen content produces slightly reduced work-hardening rates, allowing a marginal increase in feed rate during roughing passes. The difference is not large enough to change tooling or coolant strategy, but it can improve cycle time by 5–10 percent on long-stem components.

### High-temperature titanium alloys for severe service

Ti-6Al-2Sn-4Zr-2Mo (Ti-6-2-4-2) is specified for valve stems in high-temperature service such as steam valves in power generation and hydrocarbon processing valves operating above 315 °C. This near-alpha alloy provides elevated temperature strength retention and creep resistance up to 540 °C. Ti-6-2-4-2 is significantly more difficult to machine than Grade 5 — the higher refractory alloy content increases abrasive wear on cutting tools, requiring AlTiN-coated carbide inserts at cutting speeds reduced to 10–20 m/min.

## Machining process sequence for titanium valve stems

The machining process for a titanium valve stem follows a defined sequence that manages material stress relief, achieves concentricity between stem sections, and produces the surface finish required for packing seal and bearing interface areas.

### Stage 1: Rough turning and stress relief

The machining process begins with rough turning of the titanium bar stock or forging to within 0.5–1.0 mm of finished dimensions. Rough turning is performed at cutting speeds of 15–25 m/min with depths of cut of 1.0–3.0 mm per pass, using CNMG or WNMG insert geometries with AlTiN coatings. Through-spindle coolant at 70–100 bar is essential to control the heat that softens the carbide cutting edge and accelerates flank wear.

The rough turning stage serves a dual purpose beyond material removal. The removal of approximately 20–30 percent of the bar stock diameter during roughing relieves residual stresses that are locked into the bar from the mill processing — rolling, forging, or extrusion. If these stresses are not relieved before finish machining, the stem will distort dimensionally as material is removed during later stages, causing the concentricity between the stem sections to shift beyond the tolerance band. A stress relief dwell period of 24–72 hours between rough turning and semi-finish turning is standard practice for valve stems exceeding 500 mm in length. For shorter stems, the stress relief occurs quickly enough that the dwell period can be reduced to 2–4 hours.

Where the valve stem specification requires heat treatment — solution treatment and ageing (STA) for Grade 5 stems requiring maximum strength — the rough-turned stem is sent to the heat treatment facility before semi-finish machining. Heat treatment introduces additional dimensional change as the microstructure transforms, so the stem must be returned to the machining cell for further processing after heat treatment is complete.

### Stage 2: Semi-finish turning and feature roughing

After the stress relief dwell or heat treatment cycle, the stem is returned to the CNC lathe for semi-finish turning. This stage brings the stem diameters to within 0.2–0.3 mm of finished dimensions. Key features — the stem thread section, the packing seal section, the bearing journal section, and the stem-to-closure connection section — are rough-profiled at this stage.

Semi-finish turning uses the same cutting speeds and tooling as rough turning but with reduced depths of cut (0.3–0.5 mm per pass) to maintain dimensional accuracy and surface integrity. Cutting feed is maintained above 0.08 mm/rev to prevent rubbing that work-hardens the surface before the finish pass.

### Stage 3: Finish turning and surface finishing

Finish turning of the titanium valve stem is performed at cutting speeds of 20–30 m/min with depths of cut of 0.1–0.2 mm per pass. Wiper geometry inserts at feed rates of 0.02–0.05 mm/rev produce surface finishes of Ra 0.4–0.8 µm on the stem diameters. For packing seal sections that require Ra 0.4 µm or better, a finish turning pass is followed by a polishing sequence using abrasive film or superfinishing stone.

Finish turning is performed in a single setup where possible — the stem is held in a precision chuck with tailstock support to maintain concentricity. For long stems exceeding 500 mm, a steady rest is positioned at the mid-point to dampen vibration and prevent deflection under cutting forces. The finish turning sequence proceeds from the tailstock end toward the chuck end to maintain consistent tool engagement.

### Stage 4: Thread machining

Valve stem threads — typically ACME or stub ACME for linear motion valves, UN or metric threads for component connections — are machined after the stem diameters are finished. Thread milling is the preferred method for titanium valve stems because it produces consistent thread form and avoids the thread tearing risk associated with thread turning on titanium.

Thread milling of ACME threads on titanium valve stems uses single-point thread mills or full-profile thread mills depending on the thread size. For stem threads up to 75 mm diameter, full-profile thread mills produce consistent thread form in a single helical interpolation pass. For larger threads, single-point thread mills with multiple passes are used. Cutting speed for thread milling is 20–30 m/min with feed per tooth of 0.02–0.05 mm. Thread milling coolant is supplied through the tool holder at minimum 50 bar pressure to flush chips from the thread profile.

Thread turning, where specified, requires insert geometries designed for titanium — sharp edge with AlTiN coating — and feed rates of 0.05–0.10 mm/rev. Multiple thread turning passes (8–12 passes for a typical ACME thread) are used to distribute cutting engagement and heat generation across the thread profile.

### Stage 5: Keyway and cross-hole machining

Valve stems typically include a keyway or slot at the actuator connection end and a cross-hole or slot at the closure connection end. These features are machined after the stem diameters and threads are complete, to avoid stress relief effects that could affect concentricity.

Keyway broaching on titanium valve stems requires broach tool geometry designed for titanium — high positive rake angle, sharp cutting edge, and AlTiN coating. Broaching speed is maintained at 3–6 m/min with flood coolant directed into the broach flutes. Chip accumulation in broach flutes is the primary cause of broach failure on titanium; the broach must be cleaned after each pass.

Where wire EDM is used for keyway or slot machining instead of broaching, the stem can be machined with the keyway in a single pass with no tool wear concern. Wire EDM produces a surface finish of Ra 1.6–2.5 µm in the keyway, which is acceptable for actuator interface fits. If the keyway surface finish requirement is Ra 1.6 µm or better, a secondary EDM skim cut is required.

Cross-hole drilling for stem-to-closure connection pins is performed using solid carbide drills at cutting speeds of 10–15 m/min with peck drilling cycles to break and evacuate chips. Pilot drilling at 50–60 percent of finished hole diameter reduces thrust force and prevents drill wander on the curved stem surface.

## Precision requirements and dimensional verification

Titanium valve stems are machined to tolerance specifications that ensure correct fit with the valve body packing, bearing supports, and closure element.

### Concentricity and runout tolerances

The concentricity between the valve stem packing section, bearing journal section, and closure connection section is specified at 0.025 mm TIR or better for precision valves. This concentricity requirement ensures that the stem rotates or translates without eccentric motion that would accelerate packing wear and increase actuation torque.

Concentricity verification is performed by mounting the finished stem between precision centres and measuring runout at each section using a dial indicator or electronic gauge. The measurement is performed at controlled temperature (20 ±1 °C) after the stem has stabilised for a minimum of 2 hours.

### Diameter tolerances and fits

Stem diameter tolerances follow ISO IT6 to IT7 grade, corresponding to ±0.006 mm for diameters under 18 mm, ±0.009 mm for diameters 18–30 mm, and ±0.012 mm for diameters 30–50 mm. Packing seal section diameters are typically specified at IT6 grade to control the clearance between the stem and packing rings, preventing leakage without causing excessive friction.

Diameter verification is performed by micrometre measurement at defined positions along each stem section. In-process diameter gauging using electronic bore plugs or air gauging provides real-time dimensional feedback during the finish turning passes.

### Surface finish specifications

Surface finish requirements for titanium valve stems vary by functional section.

Packing seal section: Ra 0.2–0.4 µm. This surface finish ensures that the stem contacts the packing rings with minimal friction while maintaining a sealing interface. Achieving this finish on titanium requires a finish turning pass with wiper insert (feed ≤0.03 mm/rev) followed by abrasive film polishing with 400–600 grit silicon carbide.

Bearing journal section: Ra 0.4–0.8 µm. This surface finish is sufficient for bearing contact surfaces where the stem rotates or translates through sleeve bearings or bushings.

Thread section: Ra 0.8–1.6 µm on thread flanks. Thread surface finish is controlled through thread milling feed rate selection and, where thread turning is used, through wiper geometry inserts.

Non-sealing external surfaces: Ra 1.6–3.2 µm. These surfaces require no special finishing beyond the semi-finish turning pass.

## Quality assurance and testing

Final quality assurance for machined titanium valve stems includes dimensional inspection, surface finish measurement, thread gauging, and non-destructive testing.

### Dimensional inspection

The finished valve stem undergoes CMM inspection that verifies every dimension on the component drawing. The inspection report includes diameter measurements at each section, concentricity and runout measurements, length measurements, thread pitch diameter and form verification, and keyway position and width measurements. Measurement results are compared against tolerance limits with pass/fail status for each dimension.

### Surface finish verification

Surface finish is measured at the packing seal section, bearing journal section, and thread flanks using a contact profilometer with a 2 µm or 5 µm stylus. Measurement parameters include Ra, Rz, and Rmax. The measurement traverse length is specified to include at least five roughness sampling lengths to provide statistically representative results.

### Thread gauging

Thread pitch diameter is verified by three-wire measurement using calibrated wires of the diameter specified for the thread pitch. The measurement is corrected for thread form deviation where required by the thread standard. Go/No-Go thread plug gauges are used for connection threads on the stem ends.

### Non-destructive testing

Dye penetrant inspection per ASTM E1417 is performed on all machined titanium valve stems to detect surface cracks, laps, and other defects introduced during the machining process. The inspection covers the entire machined surface, with particular attention to thread roots, keyway corners, and cross-hole intersections where stress concentration and machining-induced defects are most likely to occur. For valve stems specified for critical service, ultrasonic inspection per ASTM E2375 is performed on the bar stock or forging before machining, and again on the finished stem where wall thickness permits.

<!-- VISUAL CONTENT BRIEF (for content planning only — NOT rendered on page)

## Fig 1 — Titanium Valve Stem Component Layout

A dimensional drawing-style illustration of a typical gate valve stem showing functional sections: actuator connection (keyway and thread), packing seal section (cylindrical ground finish), bearing journal section (smooth turned finish), stem body (non-sealing reduced diameter), and closure connection (threaded or slotted end). Each section is labelled with the typical tolerance grade and surface finish requirement. Supports queries about "valve stem sections" and "valve stem functional zones."

## Fig 2 — Machining Process Flow for Titanium Valve Stems

A horizontal process flow diagram showing the complete machining sequence from raw bar stock receiving through final inspection and packaging. The flow includes six main stages: (1) incoming material inspection, (2) rough turning and stress relief dwell, (3) heat treatment if specified, (4) semi-finish turning, (5) finish turning and polishing, (6) thread machining, (7) keyway/slot machining, (8) dimensional inspection, (9) NDT, and (10) final cleaning and packaging. Each stage includes a time estimate and key process control parameter. Supports queries about "valve stem manufacturing process" and "valve stem machining sequence."

## Fig 3 — Concentricity Measurement Setup for Valve Stems

A diagram showing a finished titanium valve stem mounted between precision centres on an inspection bench. Dial indicators are positioned at five measurement points: actuator thread section, upper bearing journal, packing seal section, lower bearing journal, and closure connection section. The measurement setup includes a rotation handle for turning the stem through 360 degrees and a data collection system that records runout at each angular position. Supports queries about "valve stem concentricity measurement" and "stem runout inspection."

## Fig 4 — Thread Form Options for Valve Stems

A comparative diagram showing the thread profiles commonly used for titanium valve stems: ACME thread (trapezoidal profile, most common for linear actuation), stub ACME thread (reduced height for short-stem applications), UN thread (unified inch thread for connection ends), and metric thread (ISO standard for connection ends). Each profile includes a dimension callout for thread pitch, thread height, flank angle, and root radius. A summary table lists the typical stem diameter range and application for each thread type. Supports queries about "valve stem thread types" and "ACME thread for valve stems."

-->

File: src/content/blog/titanium-wire-edm-bearing-seats.md
---
title: "Titanium Wire EDM for Bearing Seats and Precision Features"
slug: titanium-wire-edm-bearing-seats
description: "A technical guide to using wire EDM for precision bearing seats and dimensional features in titanium components — process capability for tight tolerances, surface integrity requirements for bearing interfaces, wire selection and skim cut strategies, and practical considerations for aerospace and medical bearing applications."
pubDate: 2026-08-18
author: Boze Titanium Manufacturing Center
category: Machining Processes
tags: [Wire EDM, Titanium Wire EDM, Bearing Seats, Precision Features, Titanium Machining, Aerospace Bearings]
coverImage: /uploads/blog-titanium-wire-edm-bearing-seats-cover.jpg
coverImageAlt: Titanium wire edm bearing seats
featured: false
---

# Titanium Wire EDM for Bearing Seats and Precision Features

**Executive summary:** Wire EDM is a practical production method for cutting precision bearing seats and dimensional features in titanium components because it achieves tight positional and dimensional tolerances without applying cutting force that could distort thin‑wall sections. For bearing seats in titanium housings and brackets, wire EDM can hold bore diameter tolerances of ±0.005 mm and positional tolerances of ±0.010 mm with multiple skim passes. The limitation is the recast layer on the cut surface, which for bearing interfaces that experience rolling contact fatigue should be removed by light machining or fine finishing. For landing gear components, actuator brackets, and medical device bearing housings where titanium is specified for its corrosion resistance and strength‑to‑weight ratio, wire EDM often produces bearing features with higher first‑pass yield than conventional boring or milling because the process eliminates deflection error from cutting forces.

## Why bearing seats are challenging in titanium

Bearing seats in any material require controlled diameter tolerances, roundness, and surface finish. In titanium components, achieving these requirements is complicated by three material‑related factors. First, titanium's low elastic modulus — approximately 110 GPa for Ti‑6Al‑4V compared to 200 GPa for steel — means that thin‑wall housing sections deflect more under cutting force during conventional machining. A bearing bore machined in a thin‑wall titanium housing may appear round when the part is fixtured but distort when released from the fixture because the elastic deformation during cutting is not uniform.

Second, titanium's work hardening behaviour creates difficulty in achieving consistent surface finish during boring operations. The cutting edge encounters increasing hardness as it progresses through a pass, which can lead to surface tearing and dimensional variation in the bearing bore. Third, the thermal expansion of titanium during machining introduces dimensional uncertainty. Titanium's coefficient of thermal expansion is about 8.6 µm/m·°C, which is close to steel, but its low thermal conductivity means localized heating in the cutting zone persists longer, creating thermal gradients that cause non‑uniform expansion during machining.

Wire EDM avoids all three problems. The wire electrode never contacts the workpiece mechanically, so there is no cutting force that could deflect thin housing walls. There is no work hardening because material removal is by electrical erosion rather than plastic deformation. The workpiece remains at a stable temperature because the dielectric fluid provides continuous cooling and thermal stabilisation. A bearing seat cut by wire EDM in a thin‑wall titanium housing will have the same dimensions and roundness when the part is removed from the machine as it had during cutting.

## Wire selection and cutting parameters for titanium bearing features

The wire electrode is the primary process variable in wire EDM of titanium bearing seats. Standard brass wire is suitable for general titanium cutting but produces a rougher surface and thicker recast layer. Coated wire — typically zinc‑coated brass — improves cutting speed by approximately 20 to 30 percent for the same wire diameter and provides more stable erosion in thicker titanium sections. Micro‑grain wire with smaller diameter, typically 0.1 to 0.2 mm, is used for fine features with tight corner radii in bearing race profiles.

Wire diameter selection depends on the feature geometry and tolerance requirement. For bearing bores with diameters above 10 mm, 0.25 mm brass or coated wire is standard. For smaller bearing seats or features with corner radii below 0.3 mm, 0.15 mm or 0.10 mm wire is required. Smaller wire cuts more slowly — a 0.10 mm wire removes material at roughly half the rate of 0.25 mm wire — so the wire diameter should be the largest that can produce the required feature geometry.

Skim cut strategy determines the final surface quality and dimensional accuracy. A typical titanium bearing seat program uses one rough cut followed by two or three skim cuts. The rough cut removes the bulk of the material at the highest erosion rate and leaves approximately 0.15 to 0.25 mm of stock. The first skim cut removes the coarse recast layer and brings the dimension to within 0.05 mm of target. The second and third skim cuts refine the surface finish to Ra 0.8 to 1.2 µm and achieve the final dimension within tolerance.

**Table 1: Wire EDM parameter ranges for titanium bearing seat features**

| Parameter | Rough cut | Skim cut 1 | Skim cut 2 | Skim cut 3 |
|---|---|---|---|---|
| Wire diameter (mm) | 0.25 | 0.25 | 0.25 | 0.15–0.25 |
| Stock removal (mm) | Bulk material | 0.15–0.25 | 0.03–0.08 | 0.01–0.03 |
| Surface finish Ra (µm) | 3–5 | 1.5–2.5 | 1.0–1.5 | 0.6–1.2 |
| Dimensional tolerance (mm) | ±0.05 | ±0.02 | ±0.010 | ±0.005 |
| Recast layer thickness (µm) | 20–30 | 8–15 | 4–8 | 2–5 |

## Surface integrity for rolling contact fatigue in bearing interfaces

Bearing seats in aerospace and medical titanium components experience rolling contact fatigue from the bearing race or rolling elements. The surface condition of the wire EDM cut is therefore critical for the service life of the bearing interface. The recast layer left by EDM contains microcracks and tensile residual stresses that can initiate fatigue cracks under cyclic bearing loads.

For bearing seats in non‑critical applications — such as low‑cycle or static bearing interfaces in industrial equipment — the as‑EDM surface with two or three skim cuts may be acceptable. The recast layer thickness of 2 to 5 µm after multiple skim cuts is thin enough that the risk of fatigue initiation under moderate loads is low in practice.

For flight‑critical bearing applications in aerospace structures, the recast layer should be removed. A post‑EDM finishing pass by light boring or fine machining removes the affected layer reliably. The component drawing should specify the surface integrity requirement for EDM‑bearing interfaces. Many aerospace procurement documents now include a note such as: *No recast layer is permitted on bearing surfaces. EDM is permitted for material removal provided the recast layer is removed by subsequent machining.* When this requirement is not stated on the drawing, the manufacturer and the procurement team should agree on the surface integrity standard before production begins.

A middle‑ground approach that some manufacturers use is to oversize the bearing bore by 0.1 mm during EDM cutting and then finish by diamond boring or fine reaming after EDM. This approach combines the positional accuracy of wire EDM with the surface integrity of a machined finish. The EDM operation establishes the bore position accurately relative to other features, and the finishing operation produces a recast‑free surface at the final dimension and roundness.

## Practical considerations for wire EDM bearing seat production

Threading is one of the more frequent operational issues in wire EDM of titanium bearing seats. Titanium erosion debris can accumulate in the start hole and interfere with automatic wire threading, particularly in thicker sections above 50 mm. Dielectric filtration quality directly affects threading reliability. Suppliers cutting titanium bearing seats should maintain dielectric conductivity within the range specified by the machine manufacturer and change filtration media at shorter intervals than for steel EDM work.

Part positioning relative to the wire path affects bearing seat roundness. For bearing bores cut by wire EDM, the workpiece should be positioned so that the wire entry and exit points are on the same side of the bore to minimise the effect of wire vibration on roundness. Programming the wire path to include a lead‑in and lead‑out radius rather than cutting directly into the bore edge improves the roundness at the start point.

Multiple bearing seats in the same titanium component should be cut in a single setup to maintain positional relationship between bores. Each setup change introduces positioning error that accumulates across the features. A component with four bearing bores that are positionally related within ±0.020 mm should be programmed for continuous cutting with automatic rethreading rather than cut as separate operations with intermediate repositioning.

For thin‑wall titanium housings with bearing seats, the sequence of operations matters. The wire EDM cuts should be scheduled so that the bearing bores are cut as close to the final manufacturing stage as practical. Cutting bearing seats early in the process sequence risks dimensional change from subsequent machining‑induced stress relief. Cutting them after rough machining but before final finishing operations is a common sequence that balances process stability with surface integrity requirements.

For design engineers and procurement teams specifying bearing seats in titanium components, the [wire EDM machining process page](/titanium‑cnc‑machining‑services/wire‑edm‑machining/) provides an overview of capability and tolerance ranges. For a process review of your titanium bearing component with specific tolerance and surface integrity requirements, [submit your drawing through the engineering RFQ portal](/rfq/).

<!-- VISUAL CONTENT BRIEF (for content planning only — NOT rendered on page)

## Fig 1 — Wire EDM Skim Cut Progression for Bearing Seats

A cross-sectional detail showing a titanium bearing bore through four cutting stages: rough cut with thick recast layer, skim cut 1 with reduced recast layer, skim cut 2 with thin recast layer, and finished bore with removed recast layer. Each stage labels the stock removal depth, typical recast thickness, and surface finish range. Supports queries about "wire EDM bearing seat surface finish" and "EDM skim cut strategy titanium."

## Fig 2 — Bearing Seat Roundness Comparison

A comparative diagram showing roundness measurement traces for a titanium bearing bore produced by conventional boring (with cutting force deflection) versus wire EDM (with no cutting force). The conventional bore shows characteristic lobing from thin-wall deflection. The EDM bore shows uniform roundness. Supports queries about "wire EDM bearing seat roundness" and "titanium bearing bore machining distortion."

## Fig 3 — Wire EDM Bearing Seat Process Flow

A horizontal process flow diagram from incoming titanium stock through wire EDM rough cut, skim cuts, post-EDM finishing, inspection, and delivery. Each stage shows typical tolerance range, inspection method, and quality gate. Supports queries about "titanium bearing seat manufacturing process" and "wire EDM bearing seat production flow."

-->
