Repository: swhmsoft-alt/AstroFlow-master-jt

File: src/content/blog/aerospace-fastener-selection-titanium-vs-inconel-vs-steel-comparative-analysis.md
---
title: "Aerospace Fastener Selection: Titanium vs Inconel vs Steel Comparative Analysis"
slug: aerospace-fastener-selection-titanium-vs-inconel-vs-steel-comparative-analysis
description: "An engineering selection guide for aerospace fasteners. Covers titanium (Ti-6Al-4V, Ti-6Al-4V ELI, Beta-C), Inconel 718, A286 steel, and PH 17-4 stainless. Includes strength-to-weight, temperature limits, galvanic compatibility, fatigue, and procurement rules for aerospace structural bolting."
pubDate: 2026-08-29
author: Boze Titanium Manufacturing Center
category: Materials & Grades
tags: [Aerospace Fasteners, Titanium Fasteners, Inconel 718, A286 Steel, 17-4 PH, Bolting, Material Selection]
featured: false
---

# Aerospace Fastener Selection: Titanium vs Inconel vs Steel Comparative Analysis

**Executive summary:** Aerospace fasteners are deceptively simple components, but the material selection drives the performance, the weight, and the cost in ways that ripple through the entire airframe. Titanium (Ti-6Al-4V for general structural bolting, Ti-6Al-4V ELI for fracture-critical, Beta-C for high-strength) is the dominant material for modern airframes, accounting for roughly 60 percent of structural fasteners by count. Inconel 718 takes over for high-temperature zones (engine mounts, exhaust fairings) where the temperature exceeds titanium's limit of about 350 °C. A286 iron-nickel-chromium alloy and 17-4 PH stainless steel are used where the temperature is moderate but the cost is a primary driver, and where the magnetic signature of steel is acceptable. The selection framework reduces to four engineering questions: temperature, strength, weight, and corrosion environment. The procurement mistake is to default to the lowest-cost fastener that meets the static strength requirement, ignoring fatigue, galvanic compatibility, and temperature.

## Fastener material families

The four dominant aerospace fastener material families occupy distinct positions in the temperature-strength-cost matrix.

**Table 1: Fastener material family comparison**

| Material | Typical UTS | Density | Max service temp | Relative cost | Primary use |
| --- | --- | --- | --- | --- | --- |
| Ti-6Al-4V (aged) | 1,100 MPa | 4.43 g/cm³ | About 315 °C | 5 to 10 × | General airframe structure |
| Ti-6Al-4V ELI (aged) | 1,100 MPa | 4.43 g/cm³ | About 315 °C | 8 to 14 × | Fracture-critical structure |
| Beta-C titanium (aged) | 1,400 MPa | 4.65 g/cm³ | About 315 °C | 15 to 25 × | High-strength structure |
| Inconel 718 (aged) | 1,380 MPa | 8.19 g/cm³ | About 700 °C | 10 to 18 × | Engine, exhaust, hot structure |
| A286 iron-nickel (aged) | 1,100 MPa | 7.94 g/cm³ | About 650 °C | 2 to 4 × | Moderate temperature, cost-driven |
| 17-4 PH stainless (aged) | 1,310 MPa | 7.78 g/cm³ | About 315 °C | 2 to 3 × | Corrosion-critical, moderate temperature |
| PH 13-8 Mo stainless (aged) | 1,520 MPa | 7.76 g/cm³ | About 315 °C | 4 to 6 × | High-strength, corrosion-critical |
| 300M steel (tempered) | 1,930 MPa | 7.87 g/cm³ | About 300 °C | 1.0 × | Landing gear (non-corrosive) |

The cost column is the most variable; actual prices depend on the fastener size, the head configuration, the thread form, the quantity, and the qualified supplier. A286 and 17-4 PH are the cost-driven choices; titanium is the volume-leading choice for structural airframe bolting; Inconel 718 is the temperature-driven choice; 300M is the landing gear workhorse where weight is less critical than ultimate strength. See the [titanium grade selection for extreme stress and thermal environments guide](/blog/titanium-grade-selection-extreme-stress-thermal-environments/) for the high-stress application context.

## The selection framework

The selection of an aerospace fastener material reduces to four engineering questions. Each has a default answer; the optimal answer may deviate when multiple requirements apply.

**Question 1 — What is the service temperature?** Below about 200 °C, titanium is acceptable and is the default for structural airframe bolting. Between 200 and 350 °C, titanium (with attention to creep) or A286 is acceptable. Above 350 °C, Inconel 718 or another nickel superalloy is required. The fastener temperature is the primary driver for engine and nacelle bolting.

**Question 2 — What is the strength requirement?** For UTS below about 1,100 MPa, titanium, A286, and 17-4 PH are all acceptable. For UTS above 1,100 MPa, titanium (aged to higher strength), Inconel 718, or PH 13-8 Mo is required. For landing gear (UTS above 1,800 MPa), 300M steel or a similar ultra-high-strength steel is the standard.

**Question 3 — What is the weight sensitivity?** For weight-critical structure (most of the airframe), titanium is preferred because of the density advantage. For non-weight-critical structure (landing gear interior, engine internal bolting where the weight is carried by the structure, not the fastener), steel is acceptable.

**Question 4 — What is the corrosion environment?** In marine environments, in chemical environments, and in any application where the fastener cannot be coated or where coating damage is likely, titanium or 17-4 PH is preferred over carbon steel. Steel fasteners require cadmium plating, zinc-nickel plating, or other protective coating for corrosion resistance; titanium does not.

## Galvanic compatibility

Fasteners create galvanic cells with the materials they join. The fastener material and the structure material form a galvanic couple in the presence of moisture, and the less noble metal corrodes preferentially.

The galvanic series positions (from most active to most noble):

- Magnesium, zinc, aluminum alloys (most active)

- Carbon steel, low-alloy steel

- Austenitic stainless steel (302, 304, 316) — passive

- 17-4 PH, 15-5 PH, PH 13-8 Mo (passive)

- A286 (passive)

- Lead, tin

- Nickel alloys (Inconel 718, Waspaloy)

- Titanium alloys (Ti-6Al-4V, Beta-C)

- Graphite, noble metals (most noble)

The galvanic rule of thumb: avoid coupling metals more than 0.3 V apart in the galvanic series. Titanium coupled with aluminum alloy 7075-T6 is roughly 0.5 V apart and requires isolation. Titanium coupled with carbon steel is roughly 0.6 V apart and requires isolation or a coating. Titanium coupled with Inconel 718 is roughly 0.1 V apart and is acceptable without isolation. See the [titanium vs aluminum structural components guide](/blog/titanium-vs-aluminum-aerospace-structural-components-material-selection-trade-off/) for the airframe galvanic context.

## Head configurations and thread forms

The fastener material is one decision; the head configuration and the thread form are equally important for the application.

**Head configurations.** Protruding hex head (the standard), flush head (100° reduced head, used in aerodynamic surfaces), pan head (low profile, used in interior structure), and socket head (high strength, used in restricted access). The head configuration affects the tooling required for installation and the torque allowable on the fastener. The procurement specification should match the head configuration to the installation tooling and the torque procedure.

**Thread forms.** Unified National Coarse (UNC), Unified National Fine (UNF), and MJ (the metric aerospace thread form with controlled radius root). MJ threads are preferred for fatigue-critical aerospace fasteners because the radius root reduces the stress concentration at the thread root, improving fatigue life by 20 to 40 percent relative to UN threads with sharp roots.

**Locking features.** For vibration-critical applications, the fastener may include a prevailing-torque feature (a deformed thread or a nylon insert) to prevent self-loosening. The procurement specification should match the locking feature to the vibration environment.

**Table 2: Aerospace fastener standard families**

| Standard family | Scope | Material options | Application |
| --- | --- | --- | --- |
| MIL-F-5627 (legacy, use SAE) | General aerospace bolts | Various steels, titanium | Legacy military, transitioning to SAE |
| AS / SAE aerospace series | Standard aerospace fasteners | Steel, titanium, Inconel, A286 | Commercial and military aerospace |
| MS (military standard) | Military-spec fasteners | Various materials | Military aerospace and ground equipment |
| NAS (national aerospace standard) | NAS series bolts, screws | Steel, titanium, alloy 718 | Commercial aerospace, Boeing and Airbus common |
| EN / ASNA (European) | European aerospace fasteners | Steel, titanium, nickel alloys | Airbus and European aerospace |
| Customer proprietary (Boeing BAC, Airbus ABS) | OEM-specific fasteners | Per OEM specification | OEM internal programs |
| IFI / IFI-100 / IFI-104 (industrial) | Industrial inch and metric | Steel, stainless | Non-aerospace industrial applications |

## Procurement rules for aerospace fastener selection

**Rule 1 — Match the fastener material to the service temperature.** Below 200 °C: titanium or 17-4 PH. Between 200 and 350 °C: titanium (with creep attention) or A286. Above 350 °C: Inconel 718. Above 600 °C: Waspaloy or nickel superalloys.

**Rule 2 — Match the fastener strength to the joint requirement.** For UTS below 1,100 MPa, titanium or 17-4 PH is acceptable. For UTS above 1,100 MPa, specify the appropriate aged condition. For landing gear, 300M steel is the standard.

**Rule 3 — Specify the galvanic compatibility.** The fastener material and the structure material must be galvanically compatible. When coupling metals more than 0.3 V apart, specify the isolation barrier or the fastener coating.

**Rule 4 — Specify the thread form and the head configuration.** The procurement specification should match the thread form to the fatigue requirement (MJ for high fatigue) and the head configuration to the installation tooling.

**Rule 5 — Specify the qualified supplier.** Aerospace fasteners are critical components; the supplier qualification is as rigorous as for the structure material. The qualified supplier list (QSL) for the prime contractor's fastener part numbers should be followed.

**Rule 6 — Engineer contradiction — the lowest-cost qualified fastener is not always the right fastener.** A buyer who selects the cheapest fastener that meets the static strength requirement may be selecting a fastener with inadequate fatigue life, inadequate corrosion resistance, or inadequate galvanic compatibility. The selection framework should consider all four engineering questions, not only the static strength.

For the broader aerospace structural material selection context, see the [titanium vs aluminum structural components guide](/blog/titanium-vs-aluminum-aerospace-structural-components-material-selection-trade-off/). For the high-temperature titanium variants, see the [extreme stress and thermal environments guide](/blog/titanium-grade-selection-extreme-stress-thermal-environments/). To specify a fastener selection for an aerospace structural application, [request a fastener review](/rfq/) with the engineering team.

<!-- VISUAL CONTENT BRIEF (for content planning only — NOT rendered on page)

Fig 1 — Material family position chart. Scatter plot with temperature on x-axis and UTS on y-axis, with each material family plotted.

Fig 2 — Galvanic series diagram. Vertical list of metals from most active (magnesium) to most noble (graphite), with the 0.3 V compatibility boundary highlighted.

Fig 3 — Selection decision tree. Four-question decision tree (temperature, strength, weight, corrosion) leading to recommended fastener material.

-->

File: src/content/blog/astm-b338-explained.md
---
title: "ASTM B338 Titanium Tubing Standard Explained"
slug: astm-b338-explained
description: "A technical explanation of ASTM B338 — the standard specification for seamless and welded titanium tubing for condensers, heat exchangers, and process equipment. Covers grades, wall thickness, testing, and procurement rules."
pubDate: 2026-08-17
author: Boze Titanium Manufacturing Center
category: Quality & Standards
tags: [ASTM B338, Titanium Tubing, Titanium Condenser Tubes, Heat Exchanger Tubes, ASTM Standards, Grade 2 Titanium]
featured: false
---

# ASTM B338 Titanium Tubing Standard Explained

**Executive summary:** ASTM B338 covers seamless and welded titanium and titanium alloy tubing intended for surface condensers, evaporators, heat exchangers, and similar heat-transfer equipment. The standard addresses unalloyed grades 1, 2, 3, 7, 9, and 12, as well as alloy Grade 5. It defines outside diameter, wall thickness, length tolerances, mechanical properties, flattening and flaring tests, and certification requirements. Procurement teams frequently encounter problems when they specify ASTM B338 tubing without stating whether seamless or welded construction is required, what corrosion environment the tube must survive, and whether supplemental testing such as eddy-current or hydrostatic inspection is needed.

## What ASTM B338 actually covers

ASTM B338 applies to titanium tubing used primarily in heat-transfer equipment. The tubing is supplied in straight lengths or coils. The standard covers both seamless tubes produced by extrusion or piercing and welded tubes produced from strip or sheet with a longitudinal weld seam. The choice between seamless and welded construction affects cost, availability, pressure capability, and corrosion behavior at the weld.

The standard does not cover pipe, which is governed by ASTM B861 for seamless pipe and ASTM B862 for welded pipe. Tubing is distinguished from pipe by its use in heat-transfer applications and by tighter dimensional tolerances. For a comparison of titanium pipe standards, see the [ASTM B861 explained guide](/blog/astm-b861-explained/).

## Grade selection for tubing applications

Grade selection depends on the balance between corrosion resistance, strength, and cost. Grade 2 is the most common choice for chemical processing and power-plant condensers because it offers excellent resistance to chloride-bearing cooling waters at moderate cost. Grade 7 and Grade 12 offer enhanced corrosion resistance in more aggressive environments through palladium and molybdenum additions. Grade 5 is used when higher strength is required and the heat-transfer duty is less aggressive.

**Table 1: ASTM B338 grade selection for tubing**

| Grade | Key alloying addition | Corrosion environment | Typical tubing use |
| --- | --- | --- | --- |
| Grade 1 | None (CP Ti) | Mildly reducing to oxidizing | Maximum formability, thin-wall tubing |
| Grade 2 | None (CP Ti) | Seawater, brackish water, chlorides | Condensers, heat exchangers |
| Grade 7 | Pd addition | Reducing acids, chlorides | Chemical process tubing |
| Grade 12 | Mo, Ni addition | Moderate reducing environments | Power plant, industrial heat exchangers |
| Grade 5 | Al, V alloy | Less aggressive, strength-critical | High-pressure tubing, aerospace |

A common engineering mistake is selecting Grade 5 tubing for a corrosion-dominated application simply because it is a familiar high-performance alloy. In chloride-rich cooling water, a correctly specified Grade 2 or Grade 7 tube will outlast Grade 5 at lower cost and with better availability.

## Dimensional and mechanical requirements

ASTM B338 defines outside diameter, wall thickness, and length tolerances. The standard covers tubes from small instrumentation sizes up to larger condenser tubes. Wall thickness is specified by nominal wall and must meet minimum wall requirements. Outside diameter tolerances vary by tube size and whether the tube is seamless or welded.

Mechanical property requirements depend on grade and condition. Grade 2 tubing in the annealed condition must meet a minimum tensile strength of 345 MPa and a minimum yield strength of 275 MPa. Grade 5 tubing requires minimum tensile strength of 895 MPa and minimum yield strength of 828 MPa.

**Table 2: ASTM B338 mechanical property minima for common tubing grades**

| Grade | UTS (MPa, min) | YS (MPa, min) | Elongation (%) |
| --- | --- | --- | --- |
| Grade 2 | 345 | 275 | 20 |
| Grade 7 | 345 | 275 | 20 |
| Grade 9 | 620 | 485 | 15 |
| Grade 12 | 483 | 345 | 18 |
| Grade 5 | 895 | 828 | 10 |

## Testing requirements and common failure modes

ASTM B338 requires tension testing, flattening tests, and flaring or flange tests to demonstrate ductility. The flattening test verifies that the tube wall can deform without cracking. The flaring test evaluates the ability to form a tube end for jointing. These tests are particularly important for welded tubing because they reveal weld-quality issues that might not be visible during visual inspection.

Common failure modes in titanium tubing systems include crevice corrosion under tube supports, galvanic corrosion at joints with dissimilar metals, and erosion-corrosion at high coolant velocities. These failures are rarely caused by the base material specification alone. More often, they result from inadequate attention to tube-to-tubesheet joint design, cooling-water chemistry control, or galvanic isolation.

Hydrostatic testing and nondestructive inspection such as eddy-current testing are frequently added as supplementary requirements. These tests are not automatically included in ASTM B338. If the tubing will operate in a critical pressure boundary, specify hydrostatic or eddy-current testing in the purchase order.

## Seamless vs welded tubing: a procurement trade-off

Seamless tubing generally offers more uniform wall thickness and no weld-related corrosion sensitivity. Welded tubing is less expensive, more widely available in long coils, and sufficient for many condenser and heat-exchanger applications. The decision between seamless and welded should be based on the service environment, pressure requirements, and jointing method.

One procurement reality is that welded tubing lead times can be shorter because the starting strip material is more readily available. However, if the specification requires seamless construction, suppliers cannot simply substitute welded tube without customer approval. Ambiguous purchase orders often create last-minute material substitution issues.

## Three practical procurement rules for ASTM B338 tubing

**Rule 1: State seamless or welded construction explicitly.** ASTM B338 covers both. A quotation for welded tubing may not meet a requirement that assumed seamless construction. Specify the construction type, outside diameter, wall thickness, and length or coil requirements clearly.

**Rule 2: Match the grade to the corrosion environment, not just the strength requirement.** Grade 5 is strong but not always the best corrosion choice. For chloride-bearing cooling water, Grade 2, Grade 7, or Grade 12 often provides better service life and lower total cost.

**Rule 3: Specify supplemental testing when the duty is critical.** Hydrostatic testing, eddy-current inspection, and more stringent dimensional tolerances are not base requirements. If the tubing is part of a pressure boundary or long-life heat exchanger, add these tests to the purchase order and define acceptance criteria.

## Supply chain and fabrication considerations

ASTM B338 tubing is frequently bent, expanded, and welded into tube bundles. Tube bending requires careful control of bend radius, wall thinning, and ovality to avoid collapse or cracking. Expansion into tubesheets must be controlled to prevent over-stressing the tube wall. For tube-to-tubesheet welding, qualified welding procedures and filler metal selection are critical.

Lead times for titanium tubing can vary significantly with diameter, wall thickness, and grade. Thin-wall Grade 2 condenser tubes in common sizes are often stocked by distributors. Large-diameter or heavy-wall Grade 5 tubing may require mill lead times of twelve weeks or more. Programs with tight schedules should confirm availability before finalizing heat-exchanger designs.

For assistance specifying ASTM B338 tubing for heat exchangers, condensers, or process systems, submit your requirements through the [RFQ portal](/rfq/). A [titanium fabrication partner](/titanium-cnc-machining-manufacturer/) can support tube bending, welding, and final assembly in addition to material supply.

<!-- VISUAL CONTENT BRIEF (for content planning only — NOT rendered on page)

## Fig 1 — ASTM B338 Tubing Grade Selection Decision Tree

A flowchart starting from "corrosion environment" and "strength requirement" branches to recommended grades: Grade 2 for seawater condensers, Grade 7 for reducing acids, Grade 5 for high-pressure structural. Supports queries about "which titanium grade for heat exchanger tubing" and "ASTM B338 grade selection."

## Fig 2 — Seamless vs Welded Tubing Comparison Matrix

A matrix comparing seamless and welded ASTM B338 tubing across cost, availability, pressure capability, corrosion sensitivity, and typical applications. Supports queries about "titanium seamless vs welded tubing" and "ASTM B338 welded tubing."

## Fig 3 — Tube Failure Mode Diagram

An annotated diagram of a heat-exchanger tube showing common failure locations: crevice under support, galvanic joint, erosion-corrosion zone. Labels explain root causes and prevention. Supports queries about "titanium tubing corrosion" and "titanium heat exchanger tube failure."

-->

File: src/content/blog/astm-b348-explained.md
---
title: "ASTM B348 Explained: Titanium and Titanium Alloy Bars and Billets"
slug: astm-b348-explained
description: "A technical explanation of ASTM B348 — the standard specification for titanium and titanium alloy bars and billets. Covers grade scope, mechanical property requirements, testing and certification, procurement rules, and when to specify ASTM B348 over ASTM B265 or AMS specifications."
pubDate: 2026-08-17
author: Boze Titanium Manufacturing Center
category: Quality & Standards
tags: [ASTM B348, Titanium Bar, Titanium Billet, ASTM Standards, Material Specifications, Grade 5 Titanium, Grade 23 Titanium]
featured: false
---

# ASTM B348 Explained: Titanium and Titanium Alloy Bars and Billets

**Executive summary:** ASTM B348 is the dominant North American specification for titanium and titanium alloy bars and billets. It defines chemical composition limits, mechanical property minima, testing frequency, and certification requirements for round, square, hexagonal, and rectangular product forms used in machining and forging. The standard covers unalloyed grades 1 through 4 and alloy grades such as Ti-6Al-4V Grade 5 and Ti-6Al-4V ELI Grade 23. Procurement teams should not assume that the base standard alone captures all quality requirements. Supplementary testing for ultrasonic integrity, fracture toughness, or microstructure must be specified in the purchase order, and the mill test report must clearly state the standard edition, grade, heat number, and any agreed supplementary requirements.

## What ASTM B348 actually covers

ASTM B348 applies to titanium and titanium alloy bars and billets. Bar is supplied in round, square, hexagonal, and rectangular cross-sections. Billet is supplied as solid sections intended for forging or heavy machining. The standard does not cover sheet, plate, strip, tubing, or pipe — those product forms are governed by ASTM B265, ASTM B338, and ASTM B861 respectively. For a direct comparison between bar and plate material standards, see the [ASTM B348 vs ASTM B265 comparison](/blog/astm-b348-vs-astm-b265-titanium-bar-plate-standards/).

The standard classifies material by grade. Unalloyed grades 1, 2, 3, and 4 differ primarily in oxygen and iron content, which controls strength and formability. Grade 1 offers the best formability but the lowest strength. Grade 4 offers the highest strength among the unalloyed grades but reduced cold formability. For a broader overview of how these grades relate, see the [titanium grades complete guide](/blog/titanium-grades-complete-guide-cp-alpha-beta-alloys/).

Alloy grades in ASTM B348 include Ti-6Al-4V Grade 5 and Ti-6Al-4V ELI Grade 23. Grade 5 is the most widely used titanium alloy in aerospace and industrial applications. Grade 23 offers lower oxygen content, improved fracture toughness, and better fatigue performance, making it the preferred choice for medical implants and critical aerospace structures.

## Mechanical property requirements and grade selection

ASTM B348 specifies minimum tensile strength, yield strength, and elongation for each grade. The exact limits depend on the product form and condition. Annealed bar in Grade 5 must meet a minimum tensile strength of 895 MPa and a minimum yield strength of 828 MPa, with elongation typically 10 percent. Grade 23 ELI has the same minimum tensile strength as Grade 5 but requires a lower oxygen ceiling, which translates to better ductility and fatigue resistance.

**Table 1: ASTM B348 grade overview — key properties and typical applications**

| Grade | Material type | Typical UTS (MPa) | Primary application drivers |
| --- | --- | --- | --- |
| Grade 1 | Unalloyed CP titanium | 240 min | Maximum corrosion resistance, excellent formability |
| Grade 2 | Unalloyed CP titanium | 345 min | General industrial, chemical processing, marine |
| Grade 3 | Unalloyed CP titanium | 450 min | Higher strength CP applications, moderate formability |
| Grade 4 | Unalloyed CP titanium | 550 min | High-strength CP, fasteners, cryogenic hardware |
| Grade 5 | Ti-6Al-4V alloy | 895 min | Aerospace structures, high-performance industrial |
| Grade 23 | Ti-6Al-4V ELI alloy | 895 min | Implants, critical fatigue-limited aerospace parts |

The selection between Grade 5 and Grade 23 is a classic engineering trade-off. Grade 5 costs less and is more widely available in larger diameters. Grade 23 offers superior damage tolerance but commands a material premium and may have longer lead times for large billets. For critical rotating components or implant applications, the additional cost is justified by the improved fatigue and fracture performance. For static structural components where fatigue is not the limiting design factor, Grade 5 is usually the more economical choice.

## Testing, certification, and supplementary requirements

ASTM B348 requires chemical analysis and tensile testing for each lot. The lot definition follows ASTM practice and is typically based on a single heat and common processing history. The mill test report must include the chemical composition, tensile properties, and identification of the heat number. Surface condition and dimensional tolerances are also defined in the standard.

However, many aerospace and medical applications require testing beyond the base standard. Common supplementary requirements include ultrasonic testing, fracture toughness testing, and microstructure evaluation. These are not automatically included. If the purchase order only states "ASTM B348 Grade 5," the supplier may deliver material that meets the base standard but lacks the additional inspection data required by the end application.

Procurement teams sometimes assume that ordering to a familiar grade automatically includes all relevant quality checks. That assumption creates receiving-inspection failures and schedule delays. The correct practice is to list each supplementary requirement explicitly in the purchase order and to confirm the certification level, such as EN 10204 Type 3.1, before material release. For more detail on material certification, see the [titanium material certification and traceability guide](/blog/titanium-material-certification-traceability-guide/).

## When to specify ASTM B348 over AMS specifications

ASTM B348 is a general material specification suitable for commercial, industrial, and many aerospace applications. AMS specifications, such as AMS 4928 for Ti-6Al-4V bar, impose tighter chemistry controls, more restrictive mechanical property ranges, and often require additional testing. Aerospace prime contractors frequently require AMS material for flight-critical components.

**Table 2: ASTM B348 vs AMS bar specifications — procurement considerations**

| Factor | ASTM B348 | AMS bar specification |
| --- | --- | --- |
| Chemical tolerance | Standard grade windows | Tighter, often aerospace-specific windows |
| Mechanical range | Minimum properties only | Minimum and maximum properties, tighter scatter |
| Testing | Chemistry and tensile | Enhanced testing and reporting |
| Certification | Standard MTR | Full aerospace traceability, AS9102 FAI common |
| Lead time | Generally shorter | Often longer due to audit and testing queues |
| Typical use case | Industrial, commercial aerospace | Flight-critical, prime contractor programs |

One persistent procurement mistake is substituting ASTM B348 material for an AMS requirement to save cost or time. While the chemistry and mechanical properties may appear similar on the surface, the documentation, process controls, and acceptance criteria are not equivalent. Downstream audit failures or customer rejection of the material lot usually erase any initial savings.

## Three practical procurement rules for ASTM B348 material

**Rule 1: Define the product form and dimensional tolerance in the purchase order.** ASTM B348 covers multiple cross-sections and conditions. "Round bar, 25.4 mm diameter, annealed, ASTM B348 Grade 5, EN 10204 Type 3.1" is a complete specification. "ASTM B348 Grade 5 bar" is not. Ambiguity in product form invites quotation variation and delivery discrepancies.

**Rule 2: Specify supplementary testing explicitly when the application requires it.** Ultrasonic inspection, fracture toughness, and microstructure evaluation are not default requirements. If the component will see cyclic loading, cryogenic temperatures, or critical stress concentrations, list the required test method and acceptance criteria. Do not rely on the supplier to infer the requirement from the application.

**Rule 3: Confirm the standard edition and heat treatment condition before order placement.** ASTM standards are revised periodically. Older revisions may no longer be acceptable to your customer. The heat treatment condition — typically annealed for most grades — must be stated because mechanical properties depend on it. Requesting a specific revision, such as ASTM B348-22, and confirming annealed condition prevents later disagreements.

## Manufacturing pathways from bar to finished component

ASTM B348 bar is the starting point for many manufacturing routes. Round bar is turned on CNC lathes for shafts, pins, fasteners, and valve components. Square and rectangular bar is milled for brackets, housings, and structural fittings. Billet is rough-machined or forged into larger structural forms.

The grain structure of bar stock is oriented along the longitudinal axis. For components with features machined transverse to the bar axis, this orientation can affect fatigue crack initiation and fracture toughness. In critical applications, procurement teams should specify the desired grain orientation or require mechanical testing in the relevant direction. For more on machining cost factors, see the [titanium CNC machining cost factors](/blog/titanium-cnc-machining-cost-factors/) guide.

For organizations sourcing ASTM B348 material for upcoming programs, specifying the grade, product form, condition, supplementary testing, and certification level clearly in the RFQ is the single most effective way to reduce quotation variance and prevent material rejection. Submit your requirements through the [RFQ portal](/rfq/) for a technical review and firm quotation.

<!-- VISUAL CONTENT BRIEF (for content planning only — NOT rendered on page)

## Fig 1 — ASTM B348 Product Form Decision Tree

A vertical flowchart starting from "Component requirement" and branching through product form selection: round bar, square/hex bar, or billet. Each branch connects to typical downstream processes: CNC turning, CNC milling, or forging. Labels include grain orientation notes and machining allowance guidance. Supports queries about "which ASTM B348 product form to specify" and "titanium bar vs billet."

## Fig 2 — Grade 5 vs Grade 23 Bar Property Comparison Matrix

A side-by-side comparison matrix showing oxygen limit, minimum tensile strength, typical fracture toughness, and primary application categories for Grade 5 and Grade 23 bar per ASTM B348. Color coding highlights fatigue-critical and implant applications favoring Grade 23. Supports queries about "ASTM B348 Grade 5 vs Grade 23."

## Fig 3 — ASTM B348 Purchase Order Specification Checklist

A checklist-style infographic listing the minimum required elements for a complete ASTM B348 purchase order: standard edition, grade, product form, dimensions, condition, supplementary testing, and certification level. Each item includes a brief example. Supports queries about "how to specify ASTM B348 material" and "ASTM B348 procurement requirements."

-->

File: src/content/blog/astm-b348-vs-astm-b265-titanium-bar-plate-standards.md
---
title: ASTM B348 vs ASTM B265 — Understanding Titanium Bar and Plate Material Standards
slug: astm-b348-vs-astm-b265-titanium-bar-plate-standards
description: A technical comparison of ASTM B348 (titanium bar and billet) and ASTM B265 (titanium sheet, plate, and strip) material standards — product form coverage, mechanical property requirements by grade, testing and certification requirements, and practical implications for material selection.
pubDate: 2026-07-29
author: Boze Titanium Manufacturing Center
category: Quality & Standards
tags: [ASTM B348, ASTM B265, Titanium Standards, Material Specifications, Aerospace Materials]
coverImage: /uploads/blog-astm-b348-vs-astm-b265-titanium-bar-plate-standards-cover.jpg
coverImageAlt: Titanium bar and plate stock materials
featured: false
---

[ASTM B348](/materials/astm-b348/) and [ASTM B265](/materials/astm-b265/) are the two most commonly referenced material standards for titanium used in CNC machining. ASTM B348 covers titanium and titanium alloy bar and billet — round, square, and hexagonal cross-sections. ASTM B265 covers titanium and titanium alloy sheet, plate, and strip — flat-rolled products. Understanding the differences between these standards is important for material selection and procurement specification.

## Product form coverage

ASTM B348 applies to bar and billet products with diameters or cross-sections from 6 mm to 250 mm and larger. Bar is typically used for machining components that are turned or machined from round stock. Billet is used for forging and for large components machined from solid material.

ASTM B265 applies to sheet, plate, and strip products. Sheet is defined as material less than 4.75 mm thick. Plate is 4.75 mm and thicker. The standard covers widths up to 3000 mm and lengths up to 12000 mm, depending on the mill capability.

The practical significance for component design is that the material product form determines the grain orientation relative to the machined features. Bar has a grain structure oriented along the length of the bar, which affects mechanical properties in the transverse direction. Plate has a grain structure oriented in the rolling plane, with different properties in the longitudinal and transverse directions.

## Mechanical property requirements

Both ASTM B348 and ASTM B265 specify the same mechanical property requirements for each grade, with minor exceptions. Ti-6Al-4V Grade 5 per ASTM B348 requires a minimum tensile strength of 895 MPa and minimum yield strength of 828 MPa. The same grade per ASTM B265 requires the same minimum properties. For a broader comparison of how these grades fit into the titanium alloy family, see the [titanium grades complete guide](/blog/titanium-grades-complete-guide-cp-alpha-beta-alloys/).

The difference in property requirements between bar and plate is primarily in the ductility and fracture toughness expectations. Plate products generally have more consistent through-thickness properties than bar products of equivalent diameter, because the rolling process produces more uniform deformation. Bar products may have different properties at the center and surface of the bar, particularly in larger diameters.

## Testing and certification

Both standards require chemical analysis and tensile testing for each production lot. The testing frequency and acceptance criteria are defined in the standard. Additional testing — ultrasonic inspection, fracture toughness testing, or microstructure evaluation — may be specified by the purchaser as supplementary requirements.

The certification requirements for bar and plate are the same — the [mill test report](/capabilities/traceability/) must document the chemical composition, tensile properties, and any supplementary test results. The material must be identified by heat number, and the certification must include the standard designation and grade.

## Practical selection considerations

For components machined from round stock — shafts, pins, fittings, and fasteners — ASTM B348 bar is the appropriate material specification. The bar diameter is selected to provide sufficient stock for the component's largest diameter plus machining allowance.

For components machined from flat stock — brackets, flanges, housings, and structural components — ASTM B265 plate is the appropriate specification. The plate thickness is selected to provide the required component thickness plus machining allowance from both sides.

For components that require material properties in multiple orientations — complex machined components with features in different directions — the material product form selection should consider the grain orientation effects. Plate typically provides more uniform properties across the component than bar of equivalent cross-section.

---

**Table 1: ASTM B348 vs ASTM B265 comparison**

| Aspect | ASTM B348 (bar and billet) | ASTM B265 (sheet and plate) |
|--------|---------------------------|---------------------------|
| Product forms | Round, square, hexagonal bar; billet | Sheet (<4.75 mm), plate (–0.75 mm), strip |
| Typical diameter/thickness | 6 mm to 250+ mm | 0.4 mm to 100+ mm |
| Grain orientation | Longitudinal along bar axis | Rolling plane, in-plane properties |
| Typical components | Shafts, pins, fittings, turned parts | Brackets, flanges, housings, structural parts |
| Mechanical properties | Same grade requirements by standard | Same grade requirements by standard |
| Supplementary testing | Ultrasonic, fracture toughness (as specified) | Ultrasonic, fracture toughness (as specified) |

Specifying the correct ASTM standard, grade, and product form in your [RFQ](/rfq/) ensures the material is procured and certified to the right specification.

---

File: src/content/blog/astm-b381-explained.md
---
title: "ASTM B381 Explained: Titanium and Titanium Alloy Forgings"
slug: astm-b381-explained
description: "A technical explanation of ASTM B381 — the standard specification for titanium and titanium alloy forgings. Covers forging classes, mechanical properties, heat treatment, inspection requirements, and procurement guidance for aerospace and industrial applications."
pubDate: 2026-08-17
author: Boze Titanium Manufacturing Center
category: Quality & Standards
tags: [ASTM B381, Titanium Forgings, Forged Titanium, ASTM Standards, Aerospace Forgings, Grade 5 Titanium]
coverImage: /uploads/blog-astm-b381-explained-cover.jpg
coverImageAlt: ASTM B381 titanium forged disc and ring components on an inspection table
featured: false
---

# ASTM B381 Explained: Titanium and Titanium Alloy Forgings

**Executive summary:** ASTM B381 specifies the requirements for titanium and titanium alloy forgings. The standard covers unalloyed grades 1 through 4 and alloy grades including Ti-6Al-4V Grade 5 and Ti-6Al-4V ELI Grade 23. It classifies forgings by class — based on whether mechanical properties are specified in one or two directions — and requires tension testing, chemical analysis, and heat treatment to agreed conditions. The most common procurement error is ordering forgings without defining the required class, orientation-specific properties, and supplementary inspection. For critical aerospace or pressure-boundary applications, these details determine whether the forging will pass receiving inspection.

## What ASTM B381 actually covers

ASTM B381 applies to forgings of titanium and titanium alloys. A forging is a wrought product formed by hammering, pressing, or rolling between dies, producing a refined grain structure and directional mechanical properties. The standard does not cover castings, bar, plate, or machined-from-solid components. Forgings are commonly used for aerospace discs, rings, compressor blades, structural fittings, and pressure vessels where the combination of strength, fatigue resistance, and weight savings is critical.

The standard organizes material by grade. Unalloyed grades 1 through 4 are used in corrosive-service and lower-strength applications. Grade 5 and Grade 23 dominate aerospace and high-performance industrial forgings. Grade 23 is preferred where fracture toughness, fatigue life, or damage tolerance is the limiting design factor.

## Forging classes and directional properties

ASTM B381 defines two classes of forgings. Class I forgings require mechanical properties in one direction only, typically longitudinal. Class II forgings require mechanical properties in two directions, usually longitudinal and transverse. The class selection depends on the stress state in the finished component.

A hub or shaft primarily loaded along one axis may be Class I. A disc or ring with biaxial stress states, such as a compressor rotor, typically requires Class II. Specifying the wrong class can lead to receiving inspection failures when transverse properties do not meet design assumptions.

**Table 1: ASTM B381 forging class requirements**

| Class | Property directions | Typical components | Testing implication |
| --- | --- | --- | --- |
| Class I | Longitudinal only | Shafts, pins, axles | One tension test direction |
| Class II | Longitudinal and transverse | Discs, rings, hubs, flanges | Tension tests in two directions |

The forging process itself creates anisotropic properties. Material flow lines follow the contour of the die, and properties perpendicular to the flow direction can be significantly lower than those parallel to it. Experienced forging engineers design the preform and finishing sequences to place the grain flow where the component needs strength. Purchasing forgings without a drawing that defines grain-flow orientation invites performance risk.

## Mechanical properties and heat treatment

ASTM B381 specifies minimum tensile strength, yield strength, and elongation for each grade and class. Grade 5 forgings in the annealed condition must meet a minimum tensile strength of 895 MPa and a minimum yield strength of 825 MPa. The exact values vary slightly by product form and direction.

Heat treatment condition must be specified in the purchase order. The most common conditions are annealed and solution-treated and aged. Annealing relieves residual stresses from forging and provides a stable microstructure. Solution treatment and aging increases strength but reduces ductility and fracture toughness. The choice between annealed and aged condition is a trade-off between strength and damage tolerance.

**Table 2: Typical Grade 5 forging properties by condition**

| Condition | UTS (MPa, min) | YS (MPa, min) | Elongation (%) | Primary advantage |
| --- | --- | --- | --- | --- |
| Annealed | 895 | 825 | 10 | Balanced strength, ductility, stability |
| STA | 1,035 | 965 | 8 | Higher strength for weight-critical designs |

## Inspection, testing, and certification

ASTM B381 requires tension testing and chemical analysis for each lot. The number and orientation of tension specimens depend on the forging class. Class I requires longitudinal specimens. Class II requires both longitudinal and transverse specimens. The test specimens are typically taken from prolongations or separately forged test bars that represent the same processing history as the production forging.

Supplementary requirements commonly added to aerospace and pressure-vessel orders include ultrasonic inspection, microstructure evaluation, and fracture toughness testing. These are not part of the base standard. If a drawing references a critical application but the purchase order does not call out the supplementary inspection, the supplier may deliver a forging that technically meets ASTM B381 but fails the customer's internal acceptance criteria.

The mill test report must document the standard designation, grade, class, heat treatment condition, chemical composition, tensile properties, and any supplementary test results. Heat number traceability is essential because forging properties vary by starting ingot chemistry and thermomechanical history.

## When forging makes sense over machining from bar or plate

Forging is preferred when the component shape is near-net and the application demands optimized grain flow, reduced material waste, or improved fatigue performance. Machining from bar or plate is often more economical for low volumes, prototypes, or components with complex internal features that cannot be forged.

One engineering contradiction in titanium procurement is that forging usually reduces buy-to-fly ratio and material cost for large aerospace components, yet it increases lead time and tooling cost. For a one-off prototype, machining from plate is faster. For a production run of fifty or more identical components, forging often becomes the lower total-cost path.

## Three practical procurement rules for ASTM B381 forgings

**Rule 1: Specify forging class, grade, condition, and dimensions in the purchase order.** "ASTM B381 Grade 5, Class II, annealed, 250 mm OD x 75 mm ID x 40 mm wall ring" is specific. "ASTM B381 Grade 5 ring" leaves too much open to interpretation and causes quotation variance.

**Rule 2: Call out supplementary inspection requirements explicitly.** Ultrasonic testing, microstructure evaluation, and fracture toughness are not default. If the component is flight-critical or pressure-boundary, specify the test method, acceptance standard, and reporting format in the RFQ.

**Rule 3: Confirm traceability and heat treatment documentation before release.** The MTR must link the forging to the original heat number and state the heat treatment condition. Missing or incomplete documentation is a common cause of receiving-inspection rejection and production delays.

## Supply chain and lead-time realities

Forging lead times are longer than bar or plate because they require die design, forging press time, heat treatment, and often multi-step inspection. Titanium forging capacity is concentrated among a limited number of qualified suppliers, and aerospace demand can create queue delays. Programs that underestimate forging lead time by four to eight weeks often compress downstream machining schedules and increase expediting costs.

Material availability can also constrain forging schedules. Starting billet must meet the same grade and often the same standard, such as ASTM B348, as the final forging. A shortage of qualified billet propagates directly into forging delays. Procurement teams planning long-lead programs should place billet and forging orders early and confirm supplier capacity before committing to customer delivery dates.

For a technical review of your forging requirements, including class selection, heat treatment, and inspection planning, submit your drawings and specifications through the [RFQ portal](/rfq/). A [specialized titanium machining and forging partner](/titanium-cnc-machining-manufacturer/) can help align the forging specification with downstream CNC machining and finishing operations.

<!-- VISUAL CONTENT BRIEF (for content planning only — NOT rendered on page)

## Fig 1 — Forging Class Selection Flowchart

A decision tree showing component loading condition leading to Class I or Class II selection. Includes examples: shaft → Class I, compressor disc → Class II. Labels show required test orientations. Supports queries about "ASTM B381 Class I vs Class II" and "when to specify transverse properties in titanium forgings."

## Fig 2 — Forged vs Machined-from-Solid Cost Comparison Matrix

A matrix comparing forging and machining-from-solid across material utilization, lead time, tooling cost, and fatigue performance for low-volume and high-volume scenarios. Supports queries about "titanium forging vs machining cost" and "when to choose titanium forging."

## Fig 3 — ASTM B381 Forging Microstructure and Grain Flow Diagram

A cross-sectional diagram of a forged ring showing grain-flow lines following the contour. Annotated labels explain how grain orientation affects longitudinal and transverse properties. Supports queries about "titanium forging grain flow" and "forging mechanical properties direction."

-->
