Repository: swhmsoft-alt/AstroFlow-master-jt

File: src/content/blog/astm-b861-explained.md
---
title: "ASTM B861 Explained: Titanium and Titanium Alloy Seamless Pipe"
slug: astm-b861-explained
description: "A technical explanation of ASTM B861 — the standard specification for seamless titanium and titanium alloy pipe. Covers size ranges, schedules, grades, testing, and procurement rules for pressure piping systems."
pubDate: 2026-08-17
author: Boze Titanium Manufacturing Center
category: Quality & Standards
tags: [ASTM B861, Titanium Seamless Pipe, Titanium Pipe, ASTM Standards, Pressure Piping, Grade 2 Titanium]
coverImage: /uploads/blog-astm-b861-explained-cover.jpg
coverImageAlt: ASTM B861 titanium seamless pipe sections with NPS size markings
featured: false
---

# ASTM B861 Explained: Titanium and Titanium Alloy Seamless Pipe

**Executive summary:** ASTM B861 is the standard specification for seamless titanium and titanium alloy pipe intended for general corrosion-resisting and elevated-temperature service. The standard covers nominal pipe sizes from 1/8 inch through 24 inches, multiple wall thickness schedules, and grades including Grade 1, Grade 2, Grade 3, Grade 7, Grade 9, Grade 12, and Grade 5. It defines dimensions, mechanical properties, testing requirements, and certification. The most frequent procurement problem is specifying pipe by nominal size without confirming the exact outside diameter, wall schedule, and grade compatibility with the intended fluid service.

## What ASTM B861 actually covers

ASTM B861 applies to seamless pipe. Welded pipe is covered by ASTM B862. The standard uses nominal pipe size nomenclature and schedules similar to carbon steel piping, but the actual dimensions and pressure ratings differ because titanium has a lower elastic modulus and different strength characteristics than steel. Pipe ordered to ASTM B861 is commonly used in chemical processing, offshore seawater systems, power generation, and desalination plants.

The standard covers both plain-end and beveled-end pipe. It does not cover tubing, which is governed by ASTM B338, or pipe fittings and flanges, which are covered by ASTM B363 and ASTM B381 respectively. Engineers designing piping systems must coordinate material specifications across all components to ensure compatibility.

## Size, schedule, and dimensional scope

ASTM B861 pipe is supplied in nominal pipe sizes from 1/8 inch NPS through 24 inches NPS. Wall thickness is specified by schedule numbers such as Sch 5S, Sch 10S, Sch 40S, and Sch 80S. The "S" designation indicates stainless steel dimensional standards that have been adopted for titanium pipe. Not all schedules are available in all sizes and grades.

**Table 1: ASTM B861 pipe schedules and typical wall thickness**

| Schedule | Typical wall thickness (2-inch NPS) | Common applications |
| --- | --- | --- |
| Sch 5S | 2.77 mm | Low-pressure, weight-sensitive piping |
| Sch 10S | 3.91 mm | General corrosion-resistant process piping |
| Sch 40S | 5.54 mm | Moderate pressure chemical and seawater systems |
| Sch 80S | 8.74 mm | High-pressure and structural piping |

Outside diameter tolerances are defined by the standard and vary with pipe size. Wall thickness tolerance is typically minus 12.5 percent of nominal wall. These tolerances must be accounted for in pressure calculations and flange fit-up.

## Grade selection and mechanical properties

Grade 2 is the workhorse grade for ASTM B861 pipe in seawater and chemical service. Grade 7 offers improved resistance in reducing acid environments due to the palladium addition. Grade 12 provides a compromise between corrosion resistance and cost in moderately reducing environments. Grade 5 is selected when higher strength is required, although its corrosion resistance in chlorides is not as well established as the unalloyed grades.

**Table 2: ASTM B861 common grades and property minima**

| Grade | UTS (MPa, min) | YS (MPa, min) | Primary service environment |
| --- | --- | --- | --- |
| Grade 1 | 240 | 170 | Maximum corrosion resistance, low strength |
| Grade 2 | 345 | 275 | Seawater, brine, chemical process |
| Grade 7 | 345 | 275 | Reducing acids, chlorides |
| Grade 12 | 483 | 345 | Moderate reducing environments |
| Grade 5 | 895 | 828 | High-strength pressure applications |

A common engineering error is selecting pipe grade based on a prior project rather than the actual fluid chemistry. Seawater systems that perform well with Grade 2 may not tolerate the same grade in hydrochloric acid service. Matching the grade to the corrosion environment is more important than matching the grade to a previous drawing.

## Testing, marking, and certification

ASTM B861 requires tension testing, flattening tests, and hydrostatic testing or nondestructive electric testing. Each lot must be tested for tensile properties. Flattening tests verify ductility. Hydrostatic testing confirms pressure integrity. The standard permits substitution of nondestructive electric testing for hydrostatic testing when agreed upon by purchaser and supplier.

Pipe must be marked with the grade, schedule, nominal size, heat number, and the ASTM designation. The marking must remain legible through normal handling. Certification typically includes a mill test report with chemical composition, mechanical properties, heat number, and test results. For critical applications, EN 10204 Type 3.1 certification is commonly required.

Procurement teams sometimes underestimate the importance of complete marking and documentation. Pipe that arrives without legible heat numbers cannot be reliably traced. Missing test reports delay installation and may require re-inspection or rejection of the lot.

## ASTM B861 vs ASTM B862: seamless vs welded pipe

ASTM B861 governs seamless pipe. ASTM B862 governs welded pipe. Seamless pipe is preferred for high-pressure, high-purity, and cyclic-load applications. Welded pipe is more economical and widely available in larger diameters. The weld seam in ASTM B862 pipe must be inspected and may require post-weld heat treatment depending on grade and application.

**Table 3: ASTM B861 seamless pipe vs ASTM B862 welded pipe**

| Factor | ASTM B861 seamless | ASTM B862 welded |
| --- | --- | --- |
| Manufacturing | Extruded or pierced | Longitudinally welded strip |
| Pressure rating | Higher for same schedule | Slightly lower, weld-dependent |
| Corrosion sensitivity | No weld seam | Weld and heat-affected zone |
| Availability | More limited large sizes | Better availability in large diameters |
| Relative cost | Higher | Lower |
| Typical use | High-pressure, critical service | Low to moderate pressure piping |

One engineering contradiction is that welded pipe often appears to be the lower-cost choice on the material line item, but the total installed cost can increase if additional inspection, weld qualification, or corrosion allowance is required. Seamless pipe may be the lower total-cost option for small-diameter, high-pressure systems.

## Three practical procurement rules for ASTM B861 pipe

**Rule 1: Specify NPS, schedule, grade, and end finish completely.** "ASTM B861 Grade 2, 4-inch NPS Sch 40S, seamless, plain ends, ASME B36.19M dimensions" leaves little room for ambiguity. "4-inch titanium pipe" invites quotation variation and wrong deliveries.

**Rule 2: Confirm pressure design calculations account for titanium-specific properties.** Titanium has a lower elastic modulus than steel, which affects deflection and flange loading. Pressure ratings based on steel tables must be recalculated using titanium allowable stress values. Do not assume schedule equivalence between titanium and steel pipe.

**Rule 3: Verify compatibility with fittings, flanges, and valves.** Titanium piping systems require compatible titanium or lined fittings, gaskets selected for the service, and avoidance of galvanic coupling with dissimilar metals. Ordering pipe without coordinating the rest of the bill of materials can create installation delays and corrosion risks.

## Supply chain and installation realities

Seamless titanium pipe in common sizes and grades is stocked by specialized distributors. Large diameters, heavy schedules, and less common grades such as Grade 7 may require mill orders with lead times of twelve to twenty weeks. Projects with fixed construction schedules should place orders early and confirm material availability before committing to field installation dates.

Installation practices for titanium pipe differ from steel. Threaded connections are generally avoided because galling can occur. Welding requires inert gas backing and qualified procedures to prevent contamination. Support spacing must account for titanium's lower modulus. Experienced contractors and a qualified welding procedure specification are essential for reliable performance.

For technical support specifying ASTM B861 seamless pipe, including grade selection, schedule sizing, and fabrication planning, submit your requirements through the [RFQ portal](/rfq/). A [titanium fabrication and machining partner](/titanium-cnc-machining-manufacturer/) can assist with pipe spool fabrication, welding, and final assembly.

<!-- VISUAL CONTENT BRIEF (for content planning only — NOT rendered on page)

## Fig 1 — ASTM B861 Pipe Schedule and Wall Thickness Chart

A bar chart showing wall thickness for common schedules across nominal pipe sizes from 1/2 inch to 12 inches. Bars labeled with Sch 5S, Sch 10S, Sch 40S, Sch 80S. Supports queries about "ASTM B861 pipe dimensions" and "titanium pipe schedule wall thickness."

## Fig 2 — Grade Selection Map for Corrosive Services

A service-environment matrix mapping fluid types to recommended ASTM B861 grades. Rows include seawater, hydrochloric acid, sulfuric acid, chloride brine, and oxidizing chemicals. Supports queries about "which titanium grade for seawater pipe" and "ASTM B861 grade selection."

## Fig 3 — Seamless vs Welded Pipe Installation Comparison

A side-by-side process diagram showing installation steps for seamless and welded titanium pipe, highlighting welding qualification, inspection, and support spacing differences. Supports queries about "titanium seamless vs welded pipe installation" and "ASTM B861 vs B862."

-->

File: src/content/blog/astm-f136-titanium-standard-surgical-implants-guide.md
---
title: "ASTM F136 Explained: Ti-6Al-4V ELI Standard for Surgical Implants"
slug: astm-f136-titanium-standard-surgical-implants-guide
description: "A technical guide to ASTM F136 — the governing standard for Ti-6Al-4V ELI wrought titanium for surgical implant applications. Chemical composition limits, mechanical property requirements, microstructure specifications, certification and traceability requirements, and practical procurement implications for medical device manufacturers."
pubDate: 2026-08-17
author: Boze Titanium Manufacturing Center
category: Quality & Standards
tags: [ASTM F136, Ti-6Al-4V ELI, Grade 23 Titanium, Medical Implants, Surgical Implant Standards, ASTM F1472, Material Certification]
coverImage: /uploads/blog-astm-f136-titanium-cover.jpg
coverImageAlt: ASTM F136 certified Grade 23 Ti-6Al-4V ELI titanium bar stock for medical implant manufacturing
featured: false
---

[ASTM F136](/materials/grade-23/) is the governing material standard for wrought Ti-6Al-4V ELI (Extra Low Interstitial) titanium used in surgical implant applications. It defines the chemical composition limits, mechanical property minima, microstructure requirements, and certification obligations that distinguish implant-grade material from commercial-grade Ti-6Al-4V. Understanding what ASTM F136 actually requires — and what it does not — is essential for medical device manufacturers sourcing material, design engineers specifying implant alloys, and procurement teams evaluating supplier certifications. ASTM F136 is frequently referenced alongside [ASTM F1472](https://www.astm.org/f1472-20.html), which covers standard Ti-6Al-4V for surgical implants, and the distinction between these two standards is one of the most common sources of specification errors in medical device manufacturing. For a broader overview of titanium grades used in medical applications, see the [Grade 23 titanium guide](/blog/grade-23-titanium-ti-6al-4v-eli-medical-aerospace/) and the [medical titanium implants manufacturing standards article](/blog/medical-titanium-implants-manufacturing-standards/).

## What Is ASTM F136?

ASTM F136, formally titled "Standard Specification for Wrought Titanium-6Aluminum-4Vanadium ELI (Extra Low Interstitial) Alloy for Surgical Implant Applications (UNS R56401)," is the primary material standard for the medical-grade variant of Ti-6Al-4V. It was developed by ASTM Committee F04 on Medical and Surgical Materials and Devices and is maintained as an active standard with periodic revisions.

The standard covers the following product forms:

- Bar and billet
- Sheet, strip, and plate
- Wire
- Forgings (when specified as ELI grade)

ASTM F136 does not cover cast Ti-6Al-4V ELI (which falls under ASTM F1108), finished implant components, or material intended for applications other than surgical implants. It is a raw material standard, not a component standard. The distinction matters because many procurement documents mistakenly reference ASTM F136 for finished-component requirements that are better addressed by ISO 13485 or FDA design control documentation.

## Chemical Composition Requirements Under ASTM F136

The defining feature of ASTM F136 is its restrictive control of interstitial elements — particularly oxygen — that distinguish it from standard Ti-6Al-4V specifications.

**Table 1: ASTM F136 chemical composition limits (percent by weight)**

| Element | ASTM F136 (Grade 23 ELI) | ASTM F1472 (Grade 5, surgical) | Significance of difference |
|---------|--------------------------|-------------------------------|---------------------------|
| Oxygen, max | 0.13 | 0.20 | The key differentiator — lower O improves fracture toughness |
| Nitrogen, max | 0.05 | 0.05 | Same limit in both standards |
| Carbon, max | 0.08 | 0.08 | Same limit in both standards |
| Hydrogen, max | 0.015 (bar), 0.012 (sheet) | 0.015 (bar), 0.012 (sheet) | Same limit in both standards |
| Iron, max | 0.25 | 0.30 | Tighter Fe limit in F136 improves ductility |
| Aluminum | 5.5–6.5 | 5.5–6.5 | Identical range |
| Vanadium | 3.5–4.5 | 3.5–4.5 | Identical range |
| Titanium | Balance | Balance | — |
| Residuals, each max | 0.10 | 0.10 | Same limit |
| Residuals, total max | 0.40 | 0.40 | Same limit |

The 0.07 percent oxygen difference between ASTM F136 (0.13 percent max) and ASTM F1472 (0.20 percent max) is small in absolute terms but large in engineering effect. Oxygen is a potent alpha-phase strengthener in titanium: each 0.01 percent increase raises tensile strength by approximately 8 MPa while reducing elongation by roughly 0.5 percentage points. The lower oxygen limit in ASTM F136 produces material with slightly lower strength but significantly higher fracture toughness and ductility — properties that are critical for implant components subject to fatigue loading.

### Why oxygen control matters for implants

The biological environment in which implants function imposes constraints that commercial-grade Ti-6Al-4V does not satisfy. Reduced interstitial content translates to:

- **Higher fracture toughness (KIC):** Typically 70–85 MPa√m for ASTM F136 material versus 50–65 MPa√m for standard Grade 5. This difference is decisive in load-bearing orthopedic implants where crack propagation must be minimized.
- **Improved fatigue crack growth resistance:** ASTM F136 material exhibits slower crack propagation rates under cyclic loading, directly extending the safe inspection interval for implant components.
- **Reduced notch sensitivity:** Threaded implant designs — bone screws, pedicle screws, dental abutments — rely on this property to maintain structural integrity at stress concentrations.

## Mechanical Property Requirements

ASTM F136 specifies minimum mechanical properties for the annealed condition. Material supplied in other conditions (cold-worked, aged) must meet the requirements specified in the procurement document and may require additional testing.

**Table 2: ASTM F136 minimum mechanical property requirements (annealed condition)**

| Property | Requirement | Typical values for ASTM F136 material |
|----------|-------------|--------------------------------------|
| Tensile strength, min | 860 MPa (125 ksi) | 895–960 MPa |
| Yield strength, 0.2% offset, min | 795 MPa (115 ksi) | 830–900 MPa |
| Elongation, min | 10% | 12–15% |
| Reduction of area, min | 25% | 30–40% |

These values are approximately 5–10 percent lower than the corresponding requirements for standard Ti-6Al-4V per ASTM F1472. The reduction is not a quality compromise — it is the direct consequence of the lower interstitial content that provides the fracture toughness advantage.

### Microstructure requirements

ASTM F136 does not mandate a specific microstructure but requires that the material be free of continuous alpha-case layers and undesirable grain boundary phases. The microstructure is typically evaluated at 100–500× magnification per ASTM E3 metallographic preparation standards. Most implant manufacturers specify a microstructure consisting of equiaxed primary alpha in a transformed beta matrix, with primary alpha volume fraction typically in the 40–60 percent range for annealed bar stock.

Alpha case formation during thermal processing must be removed by machining or chemical milling before the material is used in implant components. Alpha case — an oxygen-enriched surface layer that forms during hot working or heat treatment without inert atmosphere protection — is brittle and can initiate cracking under fatigue loading. ASTM F136 compliance requires that the supplier demonstrate adequate atmosphere control during any thermal processing operations.

## Certification and Traceability Requirements

ASTM F136 requires that each lot of material be accompanied by a mill test report (MTR) certifying:

- Chemical composition per the limits in Table 1 above
- Mechanical properties per Table 2 above
- Melt identification and lot number
- Product form and dimensions
- Heat treatment condition (if applicable)
- The number of pieces and their individual identification marks

The certification requirements under ASTM F136 are identical in scope to those for other titanium mill product standards. What differs in practice is the level of traceability expected by implant manufacturers. Medical device companies typically require:

- **EN 10204 Type 3.1 certification** as the minimum acceptable documentation level
- **Type 3.2 certification** (third-party witnessed inspection) for critical implant components at many major OEMs
- **Direct mill-to-manufacturer traceability** — material distributed through service centers must retain original mill identification, and any re-certification by intermediate distributors must reference the original mill lot

### The practical certification problem

A recurring issue in medical device procurement is the acceptance of EN 10204 Type 2.2 certifications (declaration of compliance without test results) for ASTM F136 material. Type 2.2 documents do not include actual test data — they state only that the material "conforms" to the standard. Most implant manufacturers and regulatory auditors require Type 3.1 or higher. Procurement teams should verify the certification level required by their quality system before placing orders, because the lead time difference between Type 2.2 and Type 3.1 material can be 4 to 8 weeks.

## ASTM F136 vs ASTM F1472: When Each Standard Applies

ASTM F1472 covers standard Ti-6Al-4V (Grade 5, UNS R56400) for surgical implant applications. The standard exists because some implant components do not require ELI-level fracture toughness — particularly non-load-bearing devices, temporary fixation hardware, and surgical instruments.

**Table 3: Decision guide — ASTM F136 vs ASTM F1472**

| Application scenario | Recommended standard | Rationale |
|---------------------|---------------------|----------|
| Permanent load-bearing orthopedic implant (hip stem, knee component) | ASTM F136 | ELI fracture toughness required for long-term fatigue performance |
| Permanent spinal implant (pedicle screw, rod, cage) | ASTM F136 | Fatigue-critical; notch sensitivity at thread roots requires ELI properties |
| Permanent dental implant | ASTM F136 | Small cross-section; reduced notch sensitivity critical |
| Temporary fixation hardware (bone plate, external fixator pin) | ASTM F136 or F1472 | Evaluate based on expected service duration and loading severity |
| Surgical instrument (drill, tap, reamer) | ASTM F1472 | Instrument-grade; ELI properties not required for short-term use |
| Non-load-bearing implant (mesh, staple) | ASTM F1472 or CP-Ti per ASTM F67 | Strength requirements lower; ELI premium unjustified |

## Three Practical Procurement Rules for ASTM F136 Material

**Rule 1: Verify the certification level before the order, not during receiving inspection.**

The default certification provided by many titanium mills for ASTM F136 material is EN 10204 Type 3.1. However, some distributors offer Type 2.2 documentation at a lower price. If your quality system requires test data for each lot — which most ISO 13485-certified manufacturers do — Type 2.2 material will fail receiving inspection. Specify the required certification level in the purchase order and verify supplier capability to deliver it.

**Rule 2: Confirm beta transus temperature with each lot if heat treatment is planned.**

ASTM F136 does not require the supplier to report beta transus temperature on the MTR. If you plan to perform solution treatment and aging or any thermal processing that requires knowing the beta transus (typically 980–1,010°C for ELI grade), request this data from the mill. The beta transus of ELI material is approximately 10–20°C lower than standard Grade 5 due to reduced oxygen content.

**Rule 3: Never accept ASTM F136 material with alpha case from the mill.**

Alpha case is not permitted under ASTM F136, but material that has been hot-rolled or forged without adequate atmosphere control may arrive with an alpha case layer. Specify in the purchase order that any alpha case must be removed and that the supplier must certify the removal method and the final surface condition. The cost of removing alpha case after receiving inspection is typically 2–5 percent of material value — small enough to overlook but large enough to cause process delays when it is discovered during first-article inspection.

For medical device engineering teams and procurement professionals evaluating titanium suppliers for implant-grade components, verifying that the supplier has documented experience with ASTM F136 certification requirements, maintains cleanroom-capable production areas, and provides EN 10204 Type 3.1 documentation as standard practice will prevent the most common causes of receiving rejection. A [titanium CNC machining and fabrication partner](/titanium-cnc-machining-manufacturer/) with documented medical-device process qualifications can provide the material sourcing and certification support needed.

For a quotation on ASTM F136-certified Grade 23 components with full certification and material traceability, submit your requirements through our [RFQ portal](/rfq/).

---

<!-- VISUAL CONTENT BRIEF (for content planning only — NOT rendered on page)

## Fig 1 — ASTM F136 Oxygen Content Comparison

A horizontal bar chart showing maximum oxygen content allowances across ASTM F136 (0.13%), ASTM F1472 (0.20%), AMS 4928 (0.20%), and ISO 5832-3 (0.13%). A dashed reference line at 0.13% marks the ELI threshold. Supports queries about "ASTM F136 composition limits" and "why ELI titanium has lower oxygen."

## Fig 2 — ASTM F136 vs ASTM F1472 Fracture Toughness Comparison

A grouped bar chart comparing typical KIC ranges for ASTM F136 (70–85 MPa√m) and ASTM F1472 (50–65 MPa√m) material in the annealed condition. A third bar shows STA-condition F136 material (60–75 MPa√m) for context. Supports queries about "ASTM F136 fracture toughness" and "ELI vs standard Ti-6Al-4V toughness."

## Fig 3 — ASTM F136 Certification Decision Flowchart

A step-by-step decision tree guiding the procurement team through the certification level selection: Starting from "Is the component a permanent load-bearing implant?" → Yes: ASTM F136 with Type 3.1 → No: Evaluate F1472. Each branch leads to certification level and documentation requirements. Supports queries about "how to specify ASTM F136 in procurement" and "ASTM F136 certification requirements."

-->

File: src/content/blog/astm-f86-passivation.md
---
title: "ASTM F86 Passivation: Surface Treatment Requirements for Titanium"
slug: astm-f86-passivation
description: "A technical explanation of ASTM F86 passivation for titanium and titanium alloy implant and industrial components. Covers surface preparation, passivation chemistry, testing, common pitfalls, and procurement guidance."
pubDate: 2026-08-17
author: Boze Titanium Manufacturing Center
category: Quality & Standards
tags: [ASTM F86, Passivation, Titanium Surface Treatment, Medical Implants, Corrosion Resistance, ASTM Standards]
coverImage: /uploads/blog-astm-f86-passivation-cover.jpg
coverImageAlt: ASTM F86 passivated titanium medical implants in a clean processing tray
featured: false
---

# ASTM F86 Passivation: Surface Treatment Requirements for Titanium

**Executive summary:** ASTM F86 is the standard practice for surface preparation and marking of metallic surgical implants. For titanium, the standard describes cleaning, pickling, and passivation treatments that remove surface contaminants and establish a stable oxide layer. The passivation step enhances corrosion resistance and biocompatibility by ensuring that the native titanium oxide film is continuous and free of embedded contaminants. ASTM F86 does not specify a single universal process. Manufacturers must select the cleaning and passivation sequence appropriate to the alloy, surface condition, and intended use. Omitting the passivation step or using an incorrect chemistry can leave a surface vulnerable to pitting, galvanic attack, or compromised implant performance.

## What ASTM F86 actually covers

ASTM F86 applies to metallic surgical implants. It describes the preparation of metal surfaces by mechanical cleaning, chemical cleaning, pickling, passivation, and other treatments. The standard includes recommendations for removing manufacturing residues such as cutting oils, abrasive particles, fingerprints, and oxide scale.

For titanium, ASTM F86 commonly references nitric acid passivation. The titanium surface is immersed in a nitric acid solution, often followed by rinsing in deionized water and drying. The nitric acid treatment dissolves any embedded iron particles and promotes formation of a dense, protective titanium dioxide layer. The exact concentration, temperature, and immersion time depend on the component geometry, surface finish, and prior processing history.

ASTM F86 is not a materials specification. It does not define alloy composition or mechanical properties. Instead, it is a process standard. The same titanium alloy may be processed by different passivation methods depending on whether the final use is orthopedic, dental, spinal, or industrial. For more on achieving controlled titanium surface finishes, see the [titanium surface finish guide](/blog/titanium-surface-finish-achieving-ra-04um/).

## Surface preparation before passivation

Effective passivation requires a clean surface. Residual oils, polishing compounds, and oxide scale must be removed first. Mechanical cleaning methods include vapor blasting, ultrasonic cleaning with alkaline detergent, and brushing with non-metallic media. Chemical cleaning may use alkaline or surfactant solutions to remove organic films.

Embedded iron is a particular concern. Steel blasting media, steel wool, or contact with carbon steel tooling can leave ferrous particles embedded in the titanium surface. These particles create galvanic corrosion sites and may fail biocompatibility testing. ASTM F86 requires that any method used to clean or finish titanium must not introduce surface contamination.

**Table 1: ASTM F86 surface preparation methods for titanium**

| Method | Purpose | Risk if poorly executed |
| --- | --- | --- |
| Ultrasonic cleaning | Remove oils and particulates | Incomplete cleaning leaves residues |
| Alkaline cleaning | Remove organic films | Inadequate rinsing causes staining |
| Pickling | Remove oxide scale and alpha case | Over-etching changes dimensions |
| Nitric acid passivation | Stabilize oxide film | Wrong chemistry leaves contaminants |
| Deionized water rinse | Remove acid residues | Tap water minerals deposit on surface |

## Passivation chemistry and process control

ASTM F86 permits several passivation chemistries. For titanium, the most common is nitric acid passivation in a solution of 20 to 40 percent nitric acid by volume, at ambient or slightly elevated temperature, for a period sufficient to clean and oxidize the surface. The solution must be free of chlorides because chlorides can initiate pitting in titanium.

Some manufacturers use citric acid passivation as an alternative to nitric acid. Citric acid is less hazardous to handle and produces less waste, but its acceptance depends on the customer's specification and regulatory requirements. Citric acid passivation may not be accepted for all implant applications unless qualified and documented.

Process control is essential. Passivation baths must be monitored for concentration, temperature, and contamination. A bath used repeatedly will accumulate dissolved metals and organic contaminants, reducing effectiveness. Establishing bath life limits and analytical testing schedules prevents passing marginal parts.

## Testing and acceptance criteria

ASTM F86 does not prescribe a single acceptance test. Instead, it references other test methods for evaluating surface cleanliness and corrosion resistance. Common verification methods include water-break testing to confirm the absence of hydrophobic residues, copper sulfate testing to detect exposed iron particles, and surface analysis such as SEM-EDS or XPS to characterize the oxide film.

For implant applications, additional testing may include cytotoxicity evaluation, particulate analysis, and surface roughness measurement. These tests go beyond ASTM F86 but are often required by device manufacturers to demonstrate biocompatibility. The passivation process must be validated as part of the overall manufacturing process.

**Table 2: Common verification tests for ASTM F86 passivated titanium**

| Test | What it detects | When to use it |
| --- | --- | --- |
| Water-break test | Hydrophobic residues, oils | In-process inspection after cleaning |
| Copper sulfate test | Embedded iron particles | After passivation, for free iron detection |
| SEM / EDS | Surface morphology and chemistry | Process validation and failure analysis |
| Potentiodynamic polarization | Corrosion behavior | Validation of passive film quality |
| Cytotoxicity testing | Biological response | Final implant validation |

## Common pitfalls and failure analysis

One frequent failure mode is assuming that passivation will correct poor upstream cleaning. If machining oils or abrasive particles are not removed before passivation, the acid bath can redeposit contaminants rather than remove them. The surface may pass a quick visual check but fail water-break or copper sulfate testing.

Another pitfall is using stainless steel passivation chemistry on titanium. Stainless steel processes often use citric or nitric acid with different additives and exposure times. These formulations may not produce the correct oxide structure on titanium and can leave the surface susceptible to corrosion.

Dimensional change is a concern with aggressive pickling. Removing alpha case or heavy oxide scale can reduce feature dimensions by several micrometres. For precision implant components, the passivation and pickling sequence must be validated to ensure final dimensions remain within tolerance.

## Three practical procurement rules for ASTM F86 passivation

**Rule 1: Define the final surface finish and passivation chemistry in the purchase order.** "ASTM F86 passivation of Ti-6Al-4V ELI, nitric acid process, followed by deionized water rinse and dry" is specific. "Passivate per ASTM F86" leaves too much to interpretation and can result in incompatible processes between suppliers.

**Rule 2: Require process validation and test records for implant or critical applications.** A certificate stating that parts were processed is not the same as validation data showing that the process consistently produces acceptable surfaces. Request water-break, copper sulfate, or other verification records as applicable.

**Rule 3: Coordinate passivation with dimensional and cleanliness requirements.** Passivation is the final step in many process sequences. If the component will be handled, packaged, or sterilized after passivation, define those steps to avoid recontamination. Clean-room packaging may be necessary for implantable devices.

## Supply chain and quality considerations

Not all finishing shops are equipped to process titanium implants. Cross-contamination from stainless steel or aluminum parts processed in the same line is a real risk. Suppliers dedicated to medical titanium processing typically maintain separate passivation lines, controlled rinsing systems, and validated cleaning protocols.

Lead times for medical passivation depend on batch size, inspection requirements, and queue depth. Rushing passivation to recover schedule often leads to skipped verification steps and rejected lots. Planning passivation as a controlled process rather than a last-minute operation improves both quality and delivery predictability.

For ASTM F86 passivation of titanium medical or industrial components, including process validation, documentation, and clean packaging, submit your requirements through the [RFQ portal](/rfq/). A [titanium surface treatment partner](/titanium-cnc-machining-manufacturer/) can integrate passivation with precision machining and final inspection.

<!-- VISUAL CONTENT BRIEF (for content planning only — NOT rendered on page)

## Fig 1 — ASTM F86 Titanium Passivation Process Flow

A horizontal process flow diagram showing cleaning, pickling, nitric acid passivation, rinsing, drying, and verification testing. Each step includes key process parameters and common failure modes. Supports queries about "ASTM F86 passivation process" and "titanium passivation steps."

## Fig 2 — Surface Oxide Film Formation Diagram

A cross-section illustration of the titanium surface showing native oxide layer, contaminants, and the effect of passivation in producing a dense TiO2 film. Labels explain how embedded iron creates galvanic sites. Supports queries about "titanium passivation oxide layer" and "ASTM F86 titanium surface."

## Fig 3 — Verification Test Decision Matrix

A matrix mapping component type and risk level to recommended verification tests: water-break, copper sulfate, SEM/EDS, polarization, cytotoxicity. Supports queries about "ASTM F86 acceptance testing" and "titanium passivation test methods."

-->
