Repository: swhmsoft-alt/AstroFlow-master-jt

File: src/content/blog/grade-11-titanium-properties-chemical-composition-corrosion-resistance-limits.md
---
title: "Grade 11 Titanium Properties: Chemical Composition and Corrosion Resistance Limits"
slug: grade-11-titanium-properties-chemical-composition-corrosion-resistance-limits
description: "An engineering analysis of ASTM Grade 11 titanium — the palladium-stabilized version of Grade 1. Covers the role of the 0.12 to 0.25 percent palladium addition, the reducing acid service boundary, welding filler matching, and the procurement trap of over-specification in oxidizing environments."
pubDate: 2026-08-29
author: Boze Titanium Manufacturing Center
category: Materials & Grades
tags: [Grade 11 Titanium, Palladium Alloy, Corrosion Resistance, ASTM B348, ASTM B265, Chemical Processing, Reducing Acid]
featured: false
---

# Grade 11 Titanium Properties: Chemical Composition and Corrosion Resistance Limits

**Executive summary:** ASTM Grade 11 is the palladium-stabilized version of unalloyed Grade 1 titanium. The deliberate addition of 0.12 to 0.25 percent palladium transforms the corrosion behavior of commercially pure titanium in reducing acid environments — environments where unalloyed CP titanium suffers rapid general or pitting attack because the protective oxide film cannot repassivate. The mechanical properties of Grade 11 are essentially identical to Grade 1: low strength, excellent formability, weldability comparable to other CP grades. The reason to pay the palladium premium is chemical processing equipment — chloride handling, hot reducing acids, electrolytic production — where Grade 1 or Grade 2 would fail in service. The procurement trap is specifying Grade 11 where unalloyed Grade 2 would survive, because the cost differential is roughly five to ten times the raw material price.

## What the 0.15 percent palladium actually does

In neutral or oxidizing environments, unalloyed CP titanium forms a passive TiO2 film that protects the substrate. The film is stable in the presence of dissolved oxygen, in most chloride solutions, and across a wide pH range. The failure mode is reducing acid — solutions where the dissolved oxygen is too low to maintain the passive film. In hydrochloric acid below about 5 percent concentration, in sulfuric acid below about 1 percent, and in many organic acid streams, unalloyed CP titanium loses its passive film and corrodes at commercially unacceptable rates. This is the regime where the standard CP grades reach their limit.

Adding a small amount of palladium (typically 0.15 percent, with a permitted range of 0.12 to 0.25 percent per ASTM B348 and B265) shifts the corrosion potential of the alloy into the passive region even in reducing environments. Palladium acts as a cathodic site that promotes hydrogen evolution at a rate sufficient to maintain the protective oxide film, without requiring dissolved oxygen in the solution. The result is corrosion resistance in environments that would otherwise require expensive nickel alloys or specialized stainless grades. The mechanism is electrochemical, not mechanical — the palladium is essentially a passive film maintenance system.

The mechanical properties change minimally. Grade 11 has the same minimum tensile strength (240 MPa) and yield strength (170 MPa) as Grade 1, with similar elongation (24 percent minimum). The palladium does not strengthen the matrix at the levels used; it acts as an electrochemical modifier. This is why Grade 11 is not used for structural applications — there is no engineering benefit over Grade 1 other than corrosion resistance. The material selection question is therefore framed by the service environment, not by the mechanical requirement. For the broader CP family context, see the [titanium grades complete guide](/blog/titanium-grades-complete-guide-cp-alpha-beta-alloys/), and for the role of interstitial elements in defining ELI grades, see the [what does ELI mean in titanium](/blog/what-does-eli-mean-in-titanium/) guide.

## Where Grade 11 outperforms Grade 2 in service

The service environments where Grade 11 is preferred over unalloyed CP titanium are well documented in corrosion engineering references and confirmed by decades of chemical industry experience. In each environment, the underlying mechanism is the same: palladium maintains the passive film in conditions where dissolved oxygen cannot.

In hot chloride solutions, particularly where the chloride concentration is high and the pH is below about 2, Grade 2 can suffer crevice corrosion and pitting. Grade 11 resists both. The benefit is most pronounced in heat exchanger tubes handling brines, chlor-alkali cell components, and pickling bath hardware where chloride is present. Field experience shows the gap is largest in the temperature range from about 60 °C to 120 °C, where Grade 2 starts to fail and Grade 11 still holds.

In reducing acids, Grade 11 performs well in dilute hydrochloric acid, dilute sulfuric acid, phosphoric acid (under reducing conditions), and many organic acids. The performance in nitric acid is similar to Grade 2 — both are passive — because nitric acid is oxidizing and does not require palladium stabilization. Specifying Grade 11 for nitric acid service is a procurement error: the same performance at lower cost.

In electrolytic processes, particularly in cathodic protection anodes and electroplating hardware, Grade 11 is often the material of choice because the impressed current does not shift the corrosion potential into the active region. The impressed current actually reinforces the cathodic protection mechanism that the palladium provides.

The boundary conditions for Grade 11 selection are: chloride concentration above roughly 5,000 ppm with reducing conditions; pH below 3 in chloride-bearing streams; oxidizer-free mineral acid streams at temperatures above 60 °C; and any application where unalloyed CP titanium has failed in field service despite correct specification. Each of these is a documented operating regime where Grade 11 extends the service life from months to years relative to Grade 2.

## Where Grade 11 is over-specified and where it under-performs

Grade 11 is over-specified when the service environment is oxidizing. In nitric acid, in aerated chloride solutions at neutral pH, and in most alkaline streams, Grade 2 performs identically to Grade 11 at a fraction of the cost. The procurement signal is "we need titanium for corrosion resistance" without a specific reducing acid or low-oxygen condition — that signal usually means Grade 2 will do. The cost differential is large enough that this error appears in project budgets regularly.

Grade 11 under-performs in conditions where crevice geometry creates stagnant zones. The palladium stabilization works by maintaining the passive film, but in a tight crevice where mass transfer is limited, even Grade 11 can suffer under-deposit corrosion. In high-temperature (above about 150 °C) chloride-bearing steam, Grade 11 may not be sufficient and a higher alloy (Grade 7 with higher palladium content, or a nickel alloy such as C-276 or B-2) may be required. Grade 7 is the more corrosion-resistant cousin of Grade 11 and is specified when reducing acid concentrations exceed the Grade 11 envelope.

A second failure mode is chloride pitting at very high chloride concentrations (above 10 percent NaCl) combined with elevated temperature (above 100 °C). Grade 11 extends the operating window compared to Grade 2 but does not eliminate the failure mechanism. For these conditions, the industry default is Grade 7 (with palladium in the 0.04 to 0.08 percent range historically, though modern specifications often permit up to 0.25 percent — check the current revision). The takeaway: Grade 11 is a useful material, but it is not the answer to every corrosion problem.

**Table 1: Grade 11 vs Grade 1 vs Grade 2 vs Grade 7 corrosion comparison**

| Environment | Grade 1 / Grade 2 | Grade 11 | Grade 7 (higher Pd) |
| --- | --- | --- | --- |
| Nitric acid, all concentrations, below 70 °C | Excellent | Excellent | Excellent |
| Hydrochloric acid, below 5%, ambient | Limited | Good | Good |
| Hydrochloric acid, 5–10%, 60 °C | Poor | Limited | Limited to Good |
| Sulfuric acid, below 1%, 60 °C | Limited | Good | Good |
| Sodium chloride, below 5%, ambient | Good | Excellent | Excellent |
| Sodium chloride, above 5%, 80 °C | Limited | Good | Good |
| Wet chlorine gas | Limited | Good | Good |

## Welding and fabrication considerations

Grade 11 welds using the same procedures as unalloyed CP titanium — TIG or plasma with argon shielding, trailing shield for the reverse side, and oxygen-controlled backing gas where the geometry allows. The weld filler, when used, should also be Grade 11 or a matching palladium-stabilized composition to maintain corrosion resistance in the weld zone. Welding Grade 11 with unalloyed CP titanium filler produces a weld with composition intermediate between Grade 1 and Grade 11, which is acceptable for non-critical service but should be avoided for reducing acid service. The weld pool dilutes the palladium below the specified range, and the corrosion resistance in the weld zone can drop below Grade 2 performance in extreme cases.

Forming and machining Grade 11 follows the same practice as Grade 1 and Grade 2 — low cutting forces, sharp tools, positive rake, generous coolant, and the same fixturing approach. The palladium content does not measurably change the machinability at the levels used in Grade 11. The machining parameters for the CP family are covered in the [titanium machinability guide](/blog/is-titanium-difficult-to-machine/), and the surface finish targets are in the [titanium surface finish guide](/blog/titanium-surface-finish-achieving-ra-04um/).

Hot forming of Grade 11 is rarely done because the CP grades are usually specified in the annealed condition with cold forming to final shape. When hot forming is required (large diameter heads, complex pressings), the temperature window is roughly 200 to 300 °C below the alpha-to-beta transus (about 880 °C for CP titanium), with the same atmosphere control as for welding. Above about 400 °C, titanium picks up oxygen rapidly and the corrosion resistance of the surface layer degrades.

## Procurement rules for Grade 11 selection

**Rule 1 — Specify Grade 11 only when the reducing acid or low-oxygen condition is real.** Oxidizing service does not benefit. The cost differential is too large to justify the procurement default.

**Rule 2 — Confirm the form, condition, and revision on the order.** Bar to ASTM B348 Grade 11 annealed, plate to ASTM B265 Grade 11 annealed, tubing to ASTM B338 Grade 11 annealed. Each product form has its own standard. Cross-referencing standards is a frequent source of procurement error.

**Rule 3 — Verify the palladium range on the MTR.** The permitted range is 0.12 to 0.25 percent; the mill test report should state the actual value. Material at the low end of the range (0.12 percent) may not provide full corrosion protection in the most aggressive reducing acid environments. When the design depends on the palladium stabilization, request the actual value and the heat-averaged value, not just the grade name.

**Rule 4 — Match weld filler composition.** Welding Grade 11 with Grade 1 or Grade 2 filler is acceptable for non-corrosion service only. For reducing acid service, specify matching filler or a higher-palladium filler.

**Rule 5 — Confirm corrosion testing has been performed in the actual process stream.** Laboratory tests in substitute solutions can overstate or understate the in-service performance. Coupon testing in the operating stream, before full material commitment, is the most reliable confirmation. The cost of coupon testing is small relative to the cost of a failed heat exchanger bundle.

**Rule 6 — Engineer contradiction — Grade 11 does not equal Grade 7.** Grade 11 is sometimes treated as a generic "corrosion-resistant titanium" without distinguishing it from Grade 7 (higher palladium content). In highly reducing acid or in wet chlorine gas at elevated temperature, Grade 7 outperforms Grade 11. Specifying Grade 11 in a Grade 7 service envelope is a quiet procurement error.

For the broader context of unalloyed CP titanium grades and their mechanical property ranges, see the [titanium grades complete guide](/blog/titanium-grades-complete-guide-cp-alpha-beta-alloys/). For the role of interstitial elements in defining ELI grades, see the [what does ELI mean in titanium](/blog/what-does-eli-mean-in-titanium/) guide. To specify Grade 11 material for a chemical service project, [request a corrosion review](/rfq/) with the engineering team.

<!-- VISUAL CONTENT BRIEF (for content planning only — NOT rendered on page)

Fig 1 — Corrosion potential diagram for Grade 1, Grade 11, Grade 7 in chloride solution. Schematic anodic polarization curves showing passive region extension with palladium content.

Fig 2 — Service environment selection matrix. Decision tree from environment type (oxidizing / reducing / chloride concentration / temperature) to recommended grade.

Fig 3 — Grade 11 weld cross-section schematic. Annotated weld zone showing palladium-stabilized HAZ and matching filler recommendation.

-->

File: src/content/blog/grade-23-titanium-ti-6al-4v-eli-medical-aerospace.md
---
title: Grade 23 Titanium (Ti-6Al-4V ELI) for Medical Implants and Aerospace Applications
slug: grade-23-titanium-ti-6al-4v-eli-medical-aerospace
description: An engineering guide to Grade 23 titanium (Ti-6Al-4V ELI) — the reduced interstitial version of Grade 5 with improved fracture toughness and ductility. Mechanical properties, biocompatibility considerations, machining characteristics, and applications in medical implants and aerospace components.
pubDate: 2026-07-29
author: Boze Titanium Manufacturing Center
category: Materials & Grades
tags: [Grade 23 Titanium, Ti-6Al-4V ELI, Medical Implants, Aerospace Materials, Biomaterials]
coverImage: /uploads/blog-grade-23-titanium-ti-6al-4v-eli-medical-aerospace-cover.jpg
coverImageAlt: Precision machined Grade 23 titanium medical implant component
featured: false
---

[Grade 23 titanium](/materials/grade-23/), also designated Ti-6Al-4V ELI, is a version of the standard Ti-6Al-4V alloy with controlled lower limits on interstitial elements — oxygen, carbon, and iron. The reduced interstitial content improves ductility and fracture toughness while maintaining essentially the same strength as the standard grade. These characteristics make Grade 23 the standard material for surgical implant applications and for aerospace components requiring enhanced damage tolerance. For a comparison with the standard Grade 5 composition, see the [Grade 5 titanium guide](/blog/ti-6al-4v-grade-5-titanium-guide/).

## Composition and property differences from Grade 5

The primary difference between Grade 23 and [Grade 5](/materials/grade-5/) is the maximum oxygen content. Grade 23 limits oxygen to 0.13 percent by weight, compared to 0.20 percent for Grade 5. The lower oxygen content reduces solid-solution strengthening in the alpha phase, producing a material with slightly lower strength but significantly higher ductility and fracture toughness.

The tensile strength of Grade 23 in the annealed condition is 860 to 960 MPa, compared to 900 to 1000 MPa for Grade 5. The yield strength is 790 to 900 MPa, compared to 830 to 950 MPa. The elongation is 12 to 18 percent, compared to 10 to 15 percent for Grade 5. The fracture toughness is typically 20 to 40 percent higher than Grade 5, depending on the specific heat treatment condition.

The lower interstitial content also improves the material's response to fatigue loading. Grade 23 has a higher fatigue crack growth resistance than Grade 5, which is important for components subject to cyclic loading where crack propagation rates determine the inspection interval and service life. The improvement in fatigue performance is most pronounced in the low-cycle, high-stress regime relevant to orthopedic implants.

All other physical properties — density 4.43 g/cm³, elastic modulus 105 to 115 GPa, thermal conductivity 7 W/m·K — are identical to Grade 5. The thermal and mechanical processing responses are also similar, with the exception that Grade 23 requires slightly more careful control during heat treatment because its lower interstitial content makes it more sensitive to oxygen pickup during thermal processing.

## Biocompatibility and medical applications

Grade 23 is the most widely specified titanium alloy for permanent [medical implants](/industries/medical/). Its combination of high strength, excellent corrosion resistance, and proven biocompatibility makes it suitable for load-bearing orthopedic and dental applications. The material has been used in clinical applications for more than four decades, and its long-term performance is well documented.

The biocompatibility of Grade 23 is determined by its surface oxide layer, which forms spontaneously in air and in bodily fluids. The oxide layer is chemically stable and isolates the underlying metal from the biological environment. The release of metal ions from Grade 23 in vivo is minimal, and the concentrations are well below levels associated with adverse biological responses.

Common orthopedic applications include hip stems, femoral heads, knee components, bone plates, screws, and spinal fixation hardware. The alloy is also used for dental implants, maxillofacial plates, and cardiovascular device components. For each application, the specific heat treatment and surface finish are optimized for the mechanical and biological requirements.

The surface condition of Grade 23 implants affects both mechanical performance and biological response. Roughened surfaces promote bone integration for cementless implants. Polished surfaces are used for articulating components where wear resistance is required. The surface treatment — which may include grit blasting, plasma spraying, or acid etching — is specified as part of the implant design and must be applied without compromising the material's corrosion resistance or fatigue strength.

## Aerospace applications requiring enhanced toughness

In aerospace applications, Grade 23 is specified where fracture toughness or damage tolerance is the governing design criterion rather than absolute strength. The higher fracture toughness of Grade 23 compared to Grade 5 provides greater resistance to crack propagation, which translates into longer inspection intervals and higher residual strength in the presence of damage.

Grade 23 is used in aerospace for components subject to high cyclic loads where crack growth must be predictable and slow. Examples include pressure vessel hardware, structural fittings, and components in fatigue-critical locations. The material is also used in cryogenic applications where the improved low-temperature ductility of the ELI grade provides additional margin against brittle fracture.

The aerospace specification for Grade 23 typically requires additional verification testing beyond the ASTM material standard. Flight-critical components may require fracture toughness testing on each production lot, with minimum K₁c values specified in the procurement document. The testing adds to the material cost and lead time but provides the confidence required for safety-critical applications.

## Machining considerations for Grade 23

Grade 23 machines similarly to Grade 5 in most respects. The cutting speed range, feed rates, and coolant requirements are essentially the same. The slightly lower hardness of Grade 23 compared to STA Grade 5 can provide a marginal improvement in tool life, typically 5 to 10 percent, but the difference is small enough that tooling strategies developed for Grade 5 apply directly to Grade 23.

The primary machining difference between Grade 23 and Grade 5 is in the surface integrity requirements for medical implant components. Implant surfaces must be free of embedded contaminants, including carbide particles from tool wear and iron particles from machining or handling. Medical device manufacturers typically specify dedicated tooling for implant production to avoid cross-contamination from other materials.

The surface finish requirements for medical implant components are often specified as a maximum Ra value with additional requirements for the absence of surface defects visible at specified magnification. These requirements influence the finishing parameters selected — typically lower feed rates and sharp tools to produce clean, defect-free surfaces. The article on [achieving Ra 0.4μm in titanium](/blog/titanium-surface-finish-achieving-ra-04um/) covers the finishing parameters applicable to Grade 23, and the [alloy selection guide](/blog/titanium-alloy-selection-guide-how-to-choose-grade/) provides context on when Grade 23 is the appropriate choice compared to other titanium grades.

Cleanliness requirements for medical implant production extend to the machining environment itself. Implant machining is typically performed in a controlled area separate from general production, with dedicated coolant systems and chip handling to prevent contamination. The machined components are cleaned and passivated after machining to restore the protective oxide layer before packaging and sterilization.

---

**Table 1: Grade 23 vs Grade 5 property comparison**

| Property | Grade 5 (Ti-6Al-4V) | Grade 23 (Ti-6Al-4V ELI) | Significance |
|----------|---------------------|--------------------------|-------------|
| Max oxygen content | 0.20% | 0.13% | Controls ductility and toughness |
| Tensile strength, annealed | 900–000 MPa | 860–60 MPa | Slightly lower for ELI |
| Elongation | 10–5% | 12–8% | Higher ductility for ELI |
| Fracture toughness | 50–0 MPa√m | 70–00 MPa√m | 20–0% higher for ELI |
| Fatigue crack growth rate | Baseline | Reduced | Longer inspection intervals |
| Density / Modulus | 4.43 / 105–15 | 4.43 / 105–15 | Identical |
| Machinability | Baseline | Similar to slightly better | Marginal improvement |

---

<!-- VISUAL CONTENT BRIEF (for content planning only — NOT rendered on page)
Fig 1 — Grade 23 vs Grade 5 fracture toughness comparison: A bar chart showing K₁c values for Grade 5 and Grade 23 in the annealed and STA conditions, with typical ranges indicated. Supports queries about why ELI grade is specified for fracture-critical and medical implant applications.
Fig 2 — Medical implant applications of Grade 23: Schematic showing a hip stem, bone plate, spinal screw, and dental implant, each labeled with the specific Grade 23 property that is critical for that application (fracture toughness for hip stem, fatigue strength for bone plate, osseointegration surface for dental implant). Supports queries about Grade 23 applications in medical devices.
-->

File: src/content/blog/iso-5832-3-vs-astm-f136-titanium-standards-comparison.md
---
title: "ISO 5832-3 vs ASTM F136: Titanium Material Standards for Surgical Implants Compared"
slug: iso-5832-3-vs-astm-f136-titanium-standards-comparison
description: "A technical comparison of ISO 5832-3 and ASTM F136 — the two governing material standards for Ti-6Al-4V ELI used in surgical implants. Composition and property differences, regulatory acceptance in Europe, the United States, and other markets, certification requirements under each standard, and practical guidance for procurement teams sourcing material for global medical device manufacturing."
pubDate: 2026-08-17
author: Boze Titanium Manufacturing Center
category: Quality & Standards
tags: [ISO 5832-3, ASTM F136, Ti-6Al-4V ELI, Medical Implant Standards, Surgical Implant Materials, Grade 23 Titanium, Medical Device Compliance, ISO 13485, CE Marking]
coverImage: /uploads/blog-iso-5832-3-vs-astm-f136-standards-cover.jpg
coverImageAlt: Comparison of ISO 5832-3 and ASTM F136 standard documents with Ti-6Al-4V ELI implant-grade material certification records
featured: false
---

ISO 5832-3 (Implants for Surgery — Metallic Materials — Part 3: Wrought Titanium-6Aluminum-4Vanadium ELI Alloy) and ASTM F136 (Standard Specification for Wrought Titanium-6Aluminum-4Vanadium ELI Alloy for Surgical Implant Applications) serve the same engineering function — defining the chemical composition, mechanical properties, and testing requirements for Ti-6Al-4V ELI used in implantable medical devices. Both standards specify equivalent oxygen limits (0.13 percent maximum) and nearly identical mechanical property minima. The practical differences between them are not in the material they describe but in the regulatory and certification frameworks in which they are referenced. ASTM F136 is the governing standard for FDA-regulated medical devices in the United States. ISO 5832-3 is the referenced standard for CE-marked devices under the Medical Device Regulation (MDR) in Europe and for devices registered in other markets that follow ISO-based regulatory frameworks. Understanding when each standard applies, which certification documents are required by each, and whether a single material lot can be certified to both standards simultaneously is essential for any procurement team sourcing implant-grade titanium for global distribution. For a detailed explanation of the ASTM F136 standard itself — its composition limits, property tables, and certification requirements — see the [ASTM F136 standard guide](/blog/astm-f136-titanium-standard-surgical-implants-guide/). For a broader overview of all medical implant titanium standards, see the [medical titanium implants manufacturing standards article](/blog/medical-titanium-implants-manufacturing-standards/) and the [Grade 23 titanium guide](/blog/grade-23-titanium-ti-6al-4v-eli-medical-aerospace/).

## What ISO 5832-3 and ASTM F136 Actually Cover

Both standards are raw material specifications — they define what constitutes acceptable Ti-6Al-4V ELI material for implant manufacturing, not how the finished implant component should be designed, manufactured, or tested. The scope of both standards is limited to wrought product forms: bar, billet, sheet, strip, plate, and wire.

| Aspect | ASTM F136 | ISO 5832-3 |
|--------|----------|------------|
| Full title | Standard Specification for Wrought Titanium-6Aluminum-4Vanadium ELI Alloy for Surgical Implant Applications | Implants for Surgery — Metallic Materials — Part 3: Wrought Titanium-6Aluminum-4Vanadium ELI Alloy |
| Designation | UNS R56401 | No equivalent UNS designation; typically referenced as "Ti-6Al-4V ELI" |
| Issuing body | ASTM International (United States) | International Organization for Standardization (Geneva, Switzerland) |
| Regulatory framework referenced | FDA guidance documents, 21 CFR Part 820 | EU Medical Device Regulation (MDR) 2017/745, ISO 13485 |
| Editions | Active standard with periodic revisions (current edition: ASTM F136-13) | Active standard with periodic revisions (current edition: ISO 5832-3:2021) |
| Scope | Wrought ELI titanium for surgical implants | Wrought ELI titanium for surgical implants |

The scope overlap is essentially complete. A material lot that meets ASTM F136 will also meet ISO 5832-3 in almost all cases — and vice versa. The differences are in the tolerances and testing frequencies, not in the fundamental material requirements.

## Chemical Composition: Are the Limits Identical?

The short answer: yes, for practical purposes. The long answer: there are minor numerical differences in some element limits that rarely affect material acceptance.

**Table 1: Composition comparison — ASTM F136 vs ISO 5832-3 (percent by weight)**

| Element | ASTM F136 (max % unless noted) | ISO 5832-3 (max % unless noted) | Difference |
|---------|-------------------------------|--------------------------------|------------|
| Oxygen, max | 0.13 | 0.13 | None — the critical ELI limit is identical |
| Nitrogen, max | 0.05 | 0.05 | None |
| Carbon, max | 0.08 | 0.08 | None |
| Hydrogen, max | 0.015 (bar), 0.012 (sheet/plate) | 0.015 | ASTM F136 distinguishes bar from sheet; ISO 5832-3 uses a single limit |
| Iron, max | 0.25 | 0.25 | None |
| Aluminum | 5.5–6.5 | 5.5–6.5 | None |
| Vanadium | 3.5–4.5 | 3.5–4.5 | None |
| Residuals, each max | 0.10 | 0.10 | None |
| Residuals, total max | 0.40 | 0.40 | None |

The only substantive difference is in the hydrogen limit for sheet and plate: ASTM F136 specifies a tighter limit (0.012 percent) for sheet product forms, while ISO 5832-3 applies the same 0.015 percent limit to all product forms. In practice, the difference is negligible — hydrogen content in properly processed Ti-6Al-4V ELI is typically below 0.008 percent regardless of the specification.

## Mechanical Properties: Minor Variations in Requirements

**Table 2: Mechanical property comparison — ASTM F136 vs ISO 5832-3**

| Property | ASTM F136 (annealed, min) | ISO 5832-3 (annealed, min) | Difference |
|----------|--------------------------|---------------------------|------------|
| Tensile strength, min | 860 MPa (125 ksi) | 860 MPa | Identical |
| Yield strength, 0.2% offset, min | 795 MPa (115 ksi) | 795 MPa | Identical |
| Elongation, min | 10% | 10% | Identical |
| Reduction of area, min | 25% | 25% | Identical |
| Fracture toughness (when specified) | No explicit requirement in standard | No explicit requirement in standard | Neither standard mandates KIC testing — it is a supplementary requirement |

The mechanical property requirements are identical. Both standards specify the same minimum values for tensile strength, yield strength, elongation, and reduction of area. Neither standard requires fracture toughness testing as a routine acceptance criterion — fracture toughness verification is a supplementary requirement typically added by the implant manufacturer's procurement specification, not by the material standard itself.

### Where the standards differ in practice

The material requirements may be identical, but the regulatory expectations around certification differ:

**Certification documentation:** ASTM F136 references EN 10204 for certification requirements in its supplementary requirements section, but does not mandate a specific certification level. In practice, FDA-regulated devices require material with documented test results — effectively EN 10204 Type 3.1 or equivalent. ISO 5832-3 is typically referenced in conjunction with ISO 13485 quality system requirements, which mandate documented material verification as part of the device history record. Both frameworks effectively require the same level of documentation.

**Testing frequency:** ASTM F136 specifies testing frequency per lot — one tensile test per 100 kg or fewer for bar stock, one per 500 kg or fewer for sheet and plate. ISO 5832-3 specifies testing frequency as "one test per lot" with lot defined as the same mill heat. In practice, mill testing frequencies under both standards are equivalent.

**Retest provisions:** ASTM F136 has explicit retest provisions — if a test fails, two additional tests from the same lot are permitted, and if both pass, the lot is accepted. ISO 5832-3 does not have explicit retest provisions in the same format, but retesting per the supplier's quality system and the implant manufacturer's incoming inspection procedures is standard practice under both frameworks.

## Regulatory Acceptance by Market

The practical difference between ISO 5832-3 and ASTM F136 emerges when the same implant device is distributed in multiple regulatory jurisdictions.

**Table 3: Regulatory acceptance of material standards by market**

| Market | Applicable regulation | Preferred implant material standard | Can material certified to the other standard be used? |
|--------|---------------------|-----------------------------------|------------------------------------------------------|
| United States | FDA 21 CFR Part 820, QSR | ASTM F136 | Yes — but equivalence must be documented in the device design history file |
| European Union | EU MDR 2017/745 | ISO 5832-3 | Yes — but material certified to ASTM F136 must demonstrate equivalence per notified body review |
| Canada | Health Canada SOR/98-282 | ASTM F136 or ISO 5832-3 | Both accepted |
| Japan | MHLW, JPAL | ISO 5832-3 (JIS T 7401-3 is the domestic adoption) | ASTM F136 material requires JPAL equivalency documentation |
| China | NMPA (formerly CFDA) | GB/T 13810 (domestic adoption of ISO 5832-3) | ASTM F136 material requires GB/T equivalency demonstration |
| Australia | TGA | ISO 5832-3 | ASTM F136 material requires TGA acceptance per device submission |
| Brazil | ANVISA | ASTM F136 or ISO 5832-3 | Both accepted |

For a medical device company sourcing titanium for a hip stem that will be sold in the United States, Germany, Japan, and Australia, the procurement specification must accommodate material certified to either ASTM F136 or ISO 5832-3 — or, more practically, require material that is certified to both standards simultaneously.

## Can a Single Material Lot Be Certified to Both Standards?

Yes — and this is the standard practice for mill suppliers serving the global medical implant market. Major titanium mills — VSMPO-Avisma, TIMET, ATI, and Baoji suppliers serving medical device OEMs —typically produce Ti-6Al-4V ELI material that meets both ASTM F136 and ISO 5832-3 with a single production lot. The mill test report will state compliance with both standards.

The practical requirement for the procurement team is simple: the purchase order must specify both standards by name. For example:

> "Ti-6Al-4V ELI per ASTM F136 and ISO 5832-3, EN 10204 Type 3.1 certification, product form: annealed bar, diameter 25.4 mm (1.000 in)."

Material meeting both standards from a single mill lot typically carries a material cost premium of less than 5 percent compared to material certified to a single standard. The premium covers the additional testing and documentation required to demonstrate compliance with both standards — primarily the documentation effort, not the material properties.

## Three Practical Rules for ISO 5832-3 vs ASTM F136 Procurement

**Rule 1: If distribution is global, specify both standards in the purchase order.**

A hip stem sold in the United States with an ASTM F136 material certification requires additional equivalence documentation for CE-marking under EU MDR. A hip stem sold in the European Union with ISO 5832-3 certification requires additional equivalence documentation for FDA submission. Specifying both standards on the purchase order eliminates this duplication. The incremental certification cost for dual-standard material is typically 3–5 percent of the material cost — significantly less than the cost of re-certification or regulatory resubmission.

**Rule 2: Verify that the certification level is adequate before the order, not during receiving inspection.**

Both standards are commonly supplied with EN 10204 Type 3.1 certification (mill test report with actual test results). However, some distributors supply material with Type 2.2 certification (declaration of compliance without test data) at a lower price. For implant manufacturers operating under ISO 13485 or FDA QSR, Type 2.2 documentation is typically not acceptable because it does not provide the documented verification data required by the device history record. Specify Type 3.1 (minimum) in the purchase order and verify that the supplier's standard certification level meets this requirement.

**Rule 3: Confirm the beta transus temperature if heat treatment is planned — neither standard requires it on the MTR.**

Neither ASTM F136 nor ISO 5832-3 requires the supplier to report beta transus temperature on the mill test report. If the implant design requires solution treatment and aging (STA) or any thermal processing that depends on knowing the beta transus, request this data from the mill as a supplementary requirement. The beta transus of Ti-6Al-4V ELI is typically 980–1,010°C, approximately 10–20°C lower than standard Grade 5 due to reduced oxygen content.

For medical device engineering teams and procurement professionals sourcing implant-grade titanium for global distribution, confirming that the material is certified to both ASTM F136 and ISO 5832-3 (when multi-market distribution is planned) and that the supplier provides EN 10204 Type 3.1 documentation as standard practice will prevent the most common regulatory documentation gaps. A [titanium CNC machining and fabrication partner](/titanium-cnc-machining-manufacturer/) with documented medical-device material sourcing experience across both standards can provide the certification support needed for global regulatory compliance.

For a quotation on dual-standard-certified Grade 23 components with full certification documentation for your target regulatory markets, submit your requirements through our [RFQ portal](/rfq/).

---

<!-- VISUAL CONTENT BRIEF (for content planning only — NOT rendered on page)

## Fig 1 — ASTM F136 vs ISO 5832-3 Regulatory Acceptance World Map

A world map with regulatory regions color-coded by standard preference: United States (ASTM F136 — blue), European Union (ISO 5832-3 — green), Japan/China (ISO 5832-3/GB/T — green), Canada/Brazil/Australia (both accepted — yellow). Color intensity indicates regulatory strictness. Supports queries about "ISO 5832-3 vs ASTM F136 regulatory acceptance" and "which titanium standard to specify for global medical device distribution."

## Fig 2 — Material Certification Comparison Table (visual version)

A table-style infographic showing the three common certification levels (Type 2.2, Type 3.1, Type 3.2) with check marks indicating which level meets the requirements of each standard and each regulatory market. Type 2.2 shows fewer check marks than Type 3.1, visually communicating the importance of specifying the correct certification level. Supports queries about "ASTM F136 certification requirements" and "ISO 5832-3 EN 10204 certification level."

## Fig 3 — Single-Lot Dual Certification Process Flowchart

A horizontal process flow diagram showing a single mill lot of Ti-6Al-4V ELI being tested against both ASTM F136 and ISO 5832-3 requirements. The MTR output shows dual-standard compliance. The resulting material is shown flowing to three regulatory pathways: FDA 510(k), EU MDR CE-marking, and JPAL Japanese medical device registration. Supports queries about "can ASTM F136 material be used for EU MDR" and "dual-certified titanium for global medical implants."

-->
