Repository: swhmsoft-alt/AstroFlow-master-jt

File: src/content/blog/ti-6242-titanium-alloy-properties-specifications-applications.md
---
title: "Ti-6242 Titanium Alloy: Properties, Specifications, and Applications for Aerospace"
slug: ti-6242-titanium-alloy-properties-specifications-applications
description: "A technical guide to Ti-6242 (Ti-6Al-2Sn-4Zr-2Mo) near-alpha titanium alloy for elevated-temperature aerospace applications — mechanical properties up to 540°C, AMS and ASTM standards, machining constraints, procurement considerations, and supplier qualification criteria for gas turbine engine components."
pubDate: 2026-08-17
author: Boze Titanium Manufacturing Center
category: Materials & Grades
tags: [Ti-6242, Ti-6Al-2Sn-4Zr-2Mo, Near-Alpha Titanium, Aerospace Materials, High-Temperature Alloys, Gas Turbine Components, AMS 4919, AMS 4975]
coverImage: /uploads/blog-ti-6242-titanium-alloy-cover.jpg
coverImageAlt: Ti-6242 titanium alloy bar stock and forged components for aerospace engine applications
featured: true
---

Ti-6242 (Ti-6Al-2Sn-4Zr-2Mo, UNS R54620, Grade 6242) is a near-alpha titanium alloy developed specifically for continuous service at elevated temperatures where Ti-6Al-4V begins to lose creep strength above 400°C. It maintains useful tensile strength and creep resistance up to 540°C, making it the standard material for gas turbine compressor components in many current-production engine platforms. Compared to nickel-based superalloys operating in the same temperature range, Ti-6242 offers approximately 40 percent weight reduction, though this advantage narrows as the material approaches its upper service limit. The alloy is not intended for room-temperature-optimized applications — below 300°C, Ti-6Al-4V provides equivalent mechanical properties with significantly lower material cost and better machinability. Understanding the specific temperature window where Ti-6242 delivers net engineering value is the first step in any procurement or design decision involving this material. For a complete overview of all titanium alloy categories including near-alpha, alpha-beta, and beta classifications, see the [titanium grades complete guide](/blog/titanium-grades-complete-guide-cp-alpha-beta-alloys/).

## What Makes Ti-6242 Different from Other Titanium Alloys?

Ti-6242 is classified as a near-alpha alloy because its aluminum equivalency — approximately 9 percent — is high enough to stabilize primarily alpha-phase microstructure while retaining a small volume fraction of beta phase (typically 5 to 15 percent) through molybdenum addition. This microstructural balance is what gives the alloy its elevated-temperature capability.

The alpha phase provides creep resistance and oxidation resistance at sustained high temperatures. The beta phase contributes room-temperature ductility and forgeability. Most existing titanium alloys optimize for one or the other. Ti-6242 occupies the narrow compositional window where both are present in useful proportions.

The silicide-containing variant, Ti-6242S (Ti-6Al-2Sn-4Zr-2Mo-0.1Si), is commonly specified for components operating above 480°C. The 0.1 percent silicon addition promotes precipitation of fine silicide particles at grain boundaries, which impede dislocation movement during creep. Without the silicon addition, the alloy's creep resistance above 480°C drops measurably, though it remains better than Ti-6Al-4V at equivalent temperatures.

### When Ti-6242 should not be specified

A common engineering error is specifying Ti-6242 for components that operate below 300°C. In this range, the alloy offers no mechanical advantage over Ti-6Al-4V — both have comparable tensile and yield strength at room temperature — but Ti-6242 costs 20 to 40 percent more per kilogram of raw material and machines 20 to 30 percent slower. For cold-section compressor components operating below 300°C, Ti-6Al-4V delivers equivalent performance at substantially lower total cost.

Another recurring mis-specification involves using Ti-6242 in welded assemblies without post-weld stress relief. The near-alpha microstructure is susceptible to residual stress cracking in the heat-affected zone if the component is not stress-relieved within 24 hours of welding. This is not a concern with Ti-6Al-4V, where post-weld stress relief is optional for most applications. Several in-service failure investigations have traced back to weld cracking in Ti-6242 components where the fabricator applied standard Ti-6Al-4V welding procedures without modification.

## How Does Ti-6242 Compare with Ti-6Al-4V and Inconel 718?

The decision between Ti-6242, Ti-6Al-4V, and Inconel 718 is driven primarily by operating temperature and weight constraints, not by room-temperature strength. Inconel 718 can serve at temperatures up to 700°C but weighs nearly twice as much as Ti-6242. Ti-6Al-4V is limited to approximately 400°C continuous service. Ti-6242 sits between them.

The comparison is not always straightforward. Inconel 718 has higher absolute strength at any temperature within its operating range, but when specific strength (strength per unit density) is considered, Ti-6242 outperforms Inconel 718 up to approximately 540°C. Above that temperature, the nickel superalloy's strength retention advantage becomes decisive regardless of weight penalty.

**Table 1: Ti-6242 mechanical and physical properties compared with Ti-6Al-4V and Inconel 718**

| Property | Ti-6242 (annealed + stabilized) | Ti-6Al-4V (Grade 5, annealed) | Inconel 718 (solution + aged) |
|----------|--------------------------------|-------------------------------|-------------------------------|
| Tensile strength (MPa) | 930 | 895 | 1240 |
| Yield strength, 0.2% offset (MPa) | 860 | 828 | 1030 |
| Elongation (%) | 10 | 10 | 12 |
| Max continuous service temp (°C) | 540 | 400 | 700 |
| Density (g/cm³) | 4.54 | 4.43 | 8.19 |
| Thermal conductivity at 20°C (W/m·K) | 6.6 | 6.7 | 11.4 |
| Coefficient of thermal expansion (µm/m·°C) | 9.6 | 8.6 | 13.0 |
| Relative material cost (per kg) | 1.2–1.4x Grade 5 | 1.0x (baseline) | 1.8–2.2x Grade 5 |

### What the table does not show

The raw material cost comparison in Table 1 reflects only the mill product price. The total cost difference is larger. Ti-6242 requires vacuum arc remelting (VAR) or plasma arc melting (PAM) for aerospace-grade material, which restricts the number of qualified mills and extends lead times. During periods of elevated aerospace OEM demand — typically coinciding with new engine program ramps — Ti-6242 billet lead times can stretch to 20 weeks or more, compared to 8 to 12 weeks for Ti-6Al-4V. Procurement teams that do not account for this lead time gap often face program delays during the first-article phase.

Tooling cost is another factor that rarely appears in comparison tables. Ti-6242's higher work hardening rate means that carbide tool edges degrade approximately 40 percent faster than when machining Ti-6Al-4V under equivalent conditions. For high-volume production runs, this translates to 40 to 60 percent more tool changes per shift, which affects both direct tooling cost and machine utilization.

## What Are the Machining Challenges Specific to Ti-6242?

Ti-6242 machines differently from Ti-6Al-4V in several important ways, and shops that treat them as interchangeable usually experience higher scrap rates and longer cycle times than anticipated.

The primary machining difficulty stems from the alloy's low thermal conductivity — approximately 6.6 W/m·K at room temperature, dropping further as the tool-workpiece interface temperature rises. Heat generated during cutting conducts primarily into the tool rather than being carried away by the chip. For a roughing operation on Ti-6242 using uncoated carbide at 30 m/min surface speed, the tool tip temperature can exceed 800°C within the first five seconds of engagement. The same operation on Ti-6Al-4V produces a tip temperature approximately 100 to 150°C lower.

### Work hardening and its consequences

Ti-6242 work-hardens more aggressively than Ti-6Al-4V. Microhardness measurements in the deformed subsurface layer of a machined Ti-6242 surface typically show a 30 to 50 percent increase over the bulk hardness, compared to 15 to 25 percent for Ti-6Al-4V under identical cutting conditions. This means that if a cutting pass fails to remove the work-hardened layer from the previous pass — because the depth of cut is too shallow or the feed rate too low — the subsequent pass engages material that is significantly harder than the bulk alloy, accelerating edge wear and increasing the risk of chatter.

Several contract machining shops have reported that their standard titanium roughing parameters for Ti-6Al-4V produce inadequate tool life when transferred directly to Ti-6242. Tool changes that normally occur every 20 to 25 minutes on Ti-6Al-4V may need to be scheduled every 12 to 15 minutes on Ti-6242, depending on the depth of cut and coolant application method.

### Coolant strategy matters more

Flood coolant is insufficient for Ti-6242 roughing operations. Through-tool high-pressure coolant at 50 to 70 bar, directed at the cutting interface, is necessary to prevent thermal buildup from reaching temperatures that accelerate diffusion wear. Shops without high-pressure coolant capability typically experience carbide tool edge life of 8 to 12 minutes in Ti-6242 roughing, compared to 18 to 25 minutes with high-pressure coolant at comparable cutting parameters.

Chip management is also more demanding. Ti-6242 produces segmented chips that are harder and more abrasive than Ti-6Al-4V chips. A production run of 100 Ti-6242 compressor blade forgings can generate enough chip volume to fill a standard 1m³ chip bin, and those chips are sharp enough to cut through standard coolant hoses. Some facilities have had to upgrade their chip conveyor systems specifically for Ti-6242 production.

**Table 2: Recommended rough machining parameters for Ti-6242 (carbide tooling)**

| Parameter | Ti-6242 | Ti-6Al-4V (for reference) |
|-----------|---------|---------------------------|
| Cutting speed (m/min) | 25–35 | 40–55 |
| Feed rate (mm/rev) | 0.15–0.25 | 0.20–0.30 |
| Depth of cut (mm) | 1.5–3.0 | 2.0–4.0 |
| Coolant pressure (bar) | 50–70 (high-pressure required) | 20–40 (flood acceptable) |
| Expected tool edge life (min) | 12–18 | 20–30 |
| Tool coating recommendation | AlTiN or TiAlN | Uncoated or AlTiN |

## What Standards Apply to Ti-6242 Components?

Ti-6242 is covered by multiple AMS and ASTM standards depending on product form. The applicable standard is not interchangeable — a component manufactured from AMS 4919 sheet may have different property minimums than one manufactured from AMS 4975 bar, particularly in ductility and fracture toughness.

**Table 3: Applicable standards for Ti-6242 by product form**

| Product form | ASTM standard | AMS specification | Key requirements |
|-------------|--------------|-------------------|-----------------|
| Sheet, strip, plate | ASTM B265 | AMS 4919 | Tensile: 930 MPa min; annealed + stabilized |
| Bar, wire, forgings | ASTM B348 / ASTM B381 | AMS 4975 | Tensile: 930 MPa min; elongation: 10% min |
| Rings (Ti-6242S, silicide variant) | — | AMS 4976 | 0.1% Si addition; enhanced creep above 480°C |
| Seamless tubing | ASTM B338 | — | Hydrostatic test required; 950 MPa min tensile |

### Certification requirements that affect procurement

AMS 4975 and AMS 4919 both require that the material be produced by vacuum arc remelting or an equivalent method that ensures low interstitial content and homogeneous chemistry. This is not a trivial requirement. Not all titanium mills have VAR or PAM capability, which means that the pool of qualified Ti-6242 suppliers is substantially smaller than for Ti-6Al-4V.

For aerospace engine components, additional requirements typically apply:
- Traceability to the specific VAR ingot heat, not just the mill certificate lot
- Ultrasonic inspection per AMS 2630 or equivalent, with acceptance criteria specified by the engine OEM
- Mechanical property testing from each heat at the actual section thickness that will be used in production, not from a separately cast test coupon
- Microstructure evaluation per ASTM E3 to verify that the alpha-beta phase ratio falls within the specified range

Procurement teams that assume Ti-6242 certification follows the same documentation chain as Ti-6Al-4V often discover during supplier qualification that the required certification documents carry 4 to 8 week additional lead times. This is because some mills only perform VAR-to-certification runs on a campaign basis — typically quarterly — rather than maintaining continuous production.

## How Should a Supplier Be Qualified for Ti-6242 Production?

Qualifying a supplier for Ti-6242 is not the same as qualifying a supplier for titanium machining in general. A shop that has successfully delivered thousands of Ti-6Al-4V aerospace components may lack the specific process knowledge and equipment capability required for Ti-6242.

### What to verify before awarding a Ti-6242 contract

The following checklist covers the critical capability areas that should be confirmed before committing a Ti-6242 program to a supplier. Several procurement managers have reported that skipping any of these verification steps led to first-article failures or delivery delays.

**Table 4: Ti-6242 supplier qualification checklist**

| Capability area | Minimum requirement | Recommended for engine-critical components |
|----------------|-------------------|-------------------------------------------|
| AS9100D / AS9100 certification | Required | With NADCAP heat treat and NDT scope |
| High-pressure coolant system | 50 bar minimum | 70 bar through-tool |
| 5-axis CNC capacity | At least one machine | Multiple machines with in-process probing |
| Ti-6242 process history | At least one completed project | Five or more production programs |
| Tool coating capability | AlTiN or TiAlN coated carbide | Vendor-specific Ti-6242 grade geometries |
| Heat treatment furnace | Vacuum furnace with ±5°C uniformity | Certification traceable to AMS 2750 |
| Material traceability system | EN 10204 Type 3.1 MTR per heat | EN 10204 Type 3.2 with third-party verification |
| CMM inspection | Full 3D inspection capability | In-process + final inspection with SPC reporting |
| Welding qualification (if applicable) | AWS D17.1 certified | With specific Ti-6242 process qualification records |

A recurring issue in Ti-6242 supplier evaluation is over-reliance on general titanium experience. One aerospace Tier 1 supplier reported that three of their five qualified titanium machining vendors failed first-article inspection on a Ti-6242 compressor case program, despite all five having extensive Ti-6Al-4V production history. The failures were traced to inadequate coolant pressure and incorrect feed rate selection for the work hardening behavior of Ti-6242. Two of those vendors required capital investment in high-pressure coolant systems before requalification.

### Raw material supply chain considerations

Ti-6242 billet availability is more constrained than the general titanium market. The alloy is produced by a limited number of mills — primarily in the United States, Russia, and Japan — and the geopolitical supply situation has introduced additional volatility in recent years. Lead times for certified Ti-6242 billet from Western mills have ranged from 12 to 26 weeks depending on the product form and certification level required.

For comparison, Ti-6Al-4V billet of equivalent size and certification is typically available in 6 to 10 weeks. Procurement teams that discover this gap after contract award often face program delays or are forced to accept alternative sourcing with extended material qualification cycles.

## Why Ti-6242 Programs Sometimes Fail During First Article

First-article failures on Ti-6242 components follow patterns that are distinct from failures on other titanium alloys. Understanding these patterns helps both engineering teams and procurement professionals structure their qualification process to avoid the most common pitfalls.

### Dimensional instability after heat treatment

Ti-6242 components that are rough-machined and then sent for vacuum stress relief can exhibit dimensional changes of 0.1 to 0.3 mm on critical features, depending on the as-machined residual stress state. This is more severe than what is typically seen with Ti-6Al-4V, where stress relief distortion is usually below 0.05 mm for equivalent section geometries. The cause is the higher stiffness and lower thermal conductivity of Ti-6242, which creates larger thermal gradients during furnace ramp-up and cool-down.

Some shops address this by incorporating a rough machining → stress relief → semi-finish machining → final stress relief → finish machining sequence that adds two to three weeks to the production cycle. Procurement schedules that do not account for this intermediate stress relief step often find that first-article parts are out of tolerance after heat treatment, requiring rework or scrapping.

### Chip weld and surface integrity issues

Ti-6242 is more prone to chip welding on the cutting edge than Ti-6Al-4V, particularly when coated carbide tools are used at cutting speeds above 35 m/min. The welded chip fragment can detach from the cutting edge and become embedded in the machined surface, creating a surface defect that is detectable only after etching or fluorescent penetrant inspection.

A compressor blade manufacturer reported that approximately 6 percent of their Ti-6242 blades required rework due to embedded chip fragments during the first production run, compared to less than 1 percent for an equivalent Ti-6Al-4V blade program. The issue was resolved by reducing cutting speed from 38 to 30 m/min and increasing coolant pressure from 40 to 65 bar, but the initial production schedule did not account for the yield loss caused by these defects.

## Four Procurement Rules for Ti-6242

The following rules summarize the practical experience of engineering teams and procurement professionals who have managed Ti-6242 programs through production.

**Rule 1: Verify the temperature requirement before specifying Ti-6242.**
If the component operates below 300°C continuous or 400°C intermittent, Ti-6Al-4V is almost certainly the more cost-effective choice. The 20 to 40 percent material cost premium and 20 to 30 percent machining time penalty that Ti-6242 carries are not justified outside its operating temperature window.

**Rule 2: Confirm high-pressure coolant capability before selecting a supplier.**
Shops without 50 bar minimum through-tool coolant will struggle to maintain acceptable tool life on Ti-6242 roughing operations. The risk of thermal damage to the workpiece surface also increases significantly when coolant pressure is insufficient. Verify this capability during the RFQ stage, not during first-article inspection.

**Rule 3: Budget for intermediate stress relief in the production schedule.**
The rough machining → stress relief → finish machining sequence adds two to three weeks to the production cycle for Ti-6242 components. Procurement schedules that compress or eliminate this step often fail first-article dimensional inspection.

**Rule 4: Require documented Ti-6242 process history, not general titanium experience.**
A supplier's Ti-6Al-4V production history does not automatically qualify them for Ti-6242. Request evidence of at least one completed Ti-6242 program, including first-article pass rates, tooling consumption data, and certification documentation. For engine-critical components, five or more completed programs is a more reliable threshold.

For engineering teams evaluating a Ti-6242 application, reviewing grade-specific process qualifications and asking targeted questions about mill source relationships, certification lead times, and heat treatment cycle planning before committing to a delivery schedule will prevent the mismatches that otherwise emerge during first-article inspection. A [titanium CNC machining manufacturer](/titanium-cnc-machining-manufacturer/) with documented near-alpha alloy experience demonstrates this evaluation in practice.

For a grade-specific quotation on Ti-6242 components, submit your requirements through our [RFQ portal](/rfq/).

---

**Table 5: Selection decision matrix — when to choose Ti-6242**

| Operating condition | Recommended material | Rationale |
|--------------------|---------------------|-----------|
| Continuous service below 300°C | Ti-6Al-4V (Grade 5) | Lower cost, faster machining, equivalent strength |
| Continuous service 300–400°C | Ti-6Al-4V or Ti-6242 | Evaluate section thickness and creep requirements |
| Continuous service 400–540°C | Ti-6242 / Ti-6242S | Creep resistance required above 400°C |
| Continuous service above 540°C | Inconel 718 or equivalent | Ti-6242 creep strength drops above 540°C |
| Weight-critical, 400–540°C | Ti-6242S (silicide variant) | 40% lighter than Inconel 718 at equivalent temperature |
| Fracture-critical, elevated temperature | Ti-6242 with enhanced certification | Verify fracture toughness data from mill |
| Welded assembly, 400–540°C | Ti-6242 with post-weld stress relief | PWSR required within 24 hours of welding |

---

<!-- VISUAL CONTENT BRIEF (for content planning only — NOT rendered on page)

Fig 1 — Ti-6242 operating temperature window diagram
A horizontal bar chart showing the continuous service temperature ranges for Ti-6Al-4V (20–400°C), Ti-6242 (300–540°C), and Inconel 718 (400–700°C). An overlapping zone between 300–400°C marks where Ti-6Al-4V and Ti-6242 both function, and a hatched zone above 540°C indicates where Ti-6242 loses creep resistance. Supports queries about "Ti-6242 temperature range" and "when to use Ti-6242 vs Ti-6Al-4V."

Fig 2 — Ti-6242 machinability comparison chart
A grouped bar chart comparing cutting speed, tool edge life, and coolant pressure requirements for Ti-6Al-4V, Ti-6242, and Inconel 718. Ti-6242 bars sit between the other two alloys in cutting speed and tool life but require higher coolant pressure than either. Supports queries about "Ti-6242 machining challenges" and "how to machine Ti-6242."

Fig 3 — Supplier qualification decision flowchart
A step-by-step decision tree starting from "Does the supplier have AS9100D certification?" through "High-pressure coolant ≥ 50 bar?", "Documented Ti-6242 process history?", "Vacuum heat treatment capability?", and "EN 10204 3.1 traceability system?" Each node leads to a pass/fail branch. Supports queries about "Ti-6242 supplier qualification" and "how to select a Ti-6242 machining vendor."

-->

File: src/content/blog/ti-6al-4v-eli-grade-23-in-spinal-surgery-implants.md
---
title: "Ti-6Al-4V ELI (Grade 23) in Spinal Surgery: Material Selection Guide for Implant Manufacturers"
slug: ti-6al-4v-eli-grade-23-in-spinal-surgery-implants
description: "A technical guide to Grade 23 Ti-6Al-4V ELI for spinal implant applications — biomechanical rationale for ELI in spinal constructs, material requirements for pedicle screws, spinal rods, and interbody cages, applicable standards (ASTM F136, ISO 5832-3), surface treatment options for osseointegration, machining and quality requirements specific to spinal implant manufacturing, and procurement guidelines for spinal device companies."
pubDate: 2026-08-17
author: Boze Titanium Manufacturing Center
category: Applications & Industries
tags: [Grade 23 Titanium, Ti-6Al-4V ELI, Spinal Implants, Pedicle Screws, Spinal Rods, Interbody Cages, ASTM F136, ISO 5832-3, Medical Implant Manufacturing, Orthopedic Biomaterials]
coverImage: /uploads/blog-grade-23-spinal-implants-cover.jpg
coverImageAlt: Grade 23 Ti-6Al-4V ELI spinal implant components — pedicle screws, spinal rods, and interbody cage
featured: false
---

Grade 23 Ti-6Al-4V ELI is the predominant material for spinal implant systems — pedicle screws, spinal rods, interbody cages, and associated connectors — across all major spine device manufacturers globally. Its dominance in spinal surgery is not accidental: the combination of high fatigue strength, excellent fracture toughness, MRI compatibility, and proven osseointegration makes it the safest and most reliable choice for load-bearing spinal constructs that must withstand the demanding biomechanical environment of the human spine for the patient's lifetime. For a comprehensive overview of Grade 23 material properties, see the [Grade 23 titanium guide](/blog/grade-23-titanium-ti-6al-4v-eli-medical-aerospace/) and the [ASTM F136 standard guide](/blog/astm-f136-titanium-standard-surgical-implants-guide/). For comparisons with alternative spinal implant materials, see the [Grade 23 vs Grade 5 comparison](/blog/titanium-grade-23-vs-grade-5-comparison/) and the [medical titanium implants standards article](/blog/medical-titanium-implants-manufacturing-standards/).

## Why Grade 23 for Spinal Implants?

Spinal implants operate in a uniquely demanding biomechanical environment. Unlike hip or knee implants where the primary loading is compressive and the motion is well-characterized, spinal constructs experience multiaxial loading — compression, tension, bending, and torsion — often simultaneously. The fatigue life requirement is measured in decades, the allowable deflection is tightly constrained by adjacent anatomy, and the consequences of implant fracture are catastrophic.

Grade 23 addresses these demands through three material characteristics:

**Fracture toughness (70–85 MPa√m):** Spinal rods and pedicle screws are notched by design — threads, locking features, and the transition regions between screw head and shaft are unavoidable stress concentrators. Standard Ti-6Al-4V (Grade 5) with KIC of 50–65 MPa√m is more susceptible to crack initiation at these stress concentrations under cyclic loading. Grade 23's 30–40 percent higher fracture toughness provides a safety margin that is directly relevant to spinal implant fatigue life.

**Fatigue crack growth resistance:** Grade 23 exhibits 20–30 percent slower crack propagation rates than Grade 5 under equivalent cyclic loading conditions. For a spinal rod that experiences approximately 4 million loading cycles per year (assuming 10,000 steps per day), this translates to a meaningful increase in the number of cycles before a crack reaches critical length.

**MRI compatibility:** All titanium alloys produce significantly less MRI artifact than stainless steel (316L) or cobalt-chrome alloys. Grade 23 is non-ferromagnetic and produces minimal distortion on 1.5T and 3T MRI systems, allowing postoperative imaging to assess fusion status and adjacent segment condition without the shadowing artifact that obscures these assessments with other implant materials.

## Spinal Implant Types and Their Material Requirements

### Pedicle Screws

Pedicle screws are the most fatigue-critical component in a spinal construct. The screw shaft, thread root, and the junction between the screw head and shaft are all regions of elevated stress concentration.

**Material requirements for pedicle screws:**
- ASTM F136 or ISO 5832-3 certification (Grade 23 ELI)
- Thread root design that minimizes stress concentration (rolled threads preferred over cut threads)
- Surface condition free of machining burrs, notches, and alpha case
- Hardness typically ≤ 36 HRC to avoid brittle fracture at thread roots
- Passivation per ASTM F86 for corrosion resistance

Pedicle screw diameters range from 4.5 mm to 8.5 mm, with 5.5 mm and 6.5 mm being the most common. At these diameters, the material must achieve the minimum mechanical properties specified in ASTM F136 while maintaining sufficient toughness to resist crack initiation at the thread root. Grade 23 is the only Ti-6Al-4V variant that reliably satisfies both requirements in a threaded configuration.

### Spinal Rods

Spinal rods transmit bending and torsional loads between pedicle screw anchor points. Rod diameters are typically 5.5 mm or 6.0 mm for adult constructs, with 3.5 mm and 4.5 mm rods used in pediatric and cervical applications.

**Material requirements for spinal rods:**
- ASTM F136 or ISO 5832-3 certification
- Consistent straightness and diameter tolerance (±0.05 mm typical)
- Surface finish Ra ≤ 0.4 μm to minimize notch effects
- Cold-worked or STA-condition material for higher strength when required
- Uniform microstructure — no alpha case or surface contamination

Spinal rods are typically supplied in the annealed condition, which provides adequate strength (860 MPa tensile minimum) while maintaining the ductility needed for intraoperative contouring. For constructs requiring higher stiffness — particularly in deformity correction — cold-worked Grade 23 rods with tensile strength up to 1,000 MPa are available.

### Interbody Cages

Interbody cages replace the intervertebral disc and support fusion between adjacent vertebral bodies. They are manufactured in a wide range of geometries — lordotic, kyphotic, bullet-nose, expandable — and may incorporate porous surfaces or lattice structures to promote bone ingrowth.

**Material requirements for interbody cages:**
- ASTM F136 or ISO 5832-3 certification
- Porous surface or lattice structure for osseointegration (plasma-sprayed titanium coating, additive manufactured porous structure, or sintered beads)
- Radiographic visibility — Grade 23 provides sufficient radiopacity for postoperative positioning assessment while allowing bony fusion assessment through the implant
- Surface treatment per ASTM F86

Interbody cages are increasingly manufactured using additive manufacturing (selective laser melting or electron beam melting) with Grade 23 powder. AM-produced cages allow lattice structures with controlled porosity (60–80 percent porosity, 300–700 μm pore size) that match the mechanical properties of cancellous bone while providing a scaffold for bone ingrowth.

**Table 1: Typical spinal implant specifications by component type**

| Component | Typical material spec | Typical surface finish | Typical manufacturing method | Key quality attribute |
|-----------|---------------------|----------------------|------------------------------|----------------------|
| Pedicle screw | ASTM F136 Grade 23 | Ra ≤ 0.4 μm, rolled threads | Swiss-type CNC turning + thread rolling | Thread root fatigue strength |
| Spinal rod (annealed) | ASTM F136 Grade 23 | Ra ≤ 0.4 μm | Centerless grinding + polishing | Straightness, surface integrity |
| Spinal rod (cold-worked) | ASTM F136 Grade 23 | Ra ≤ 0.4 μm | Cold drawing + stress relief | Consistent strength along length |
| Interbody cage (machined) | ASTM F136 Grade 23 | Ra ≤ 0.8 μm (bone contact), Ra ≤ 0.4 μm (instrument interface) | 5-axis CNC milling | Pore geometry accuracy |
| Interbody cage (AM) | Grade 23 powder per ASTM F136 | As-built + chemical milling | Selective laser melting / EBM | Pore interconnectivity, density |
| Connector / cross-link | ASTM F136 Grade 23 | Ra ≤ 0.8 μm | CNC machining | Fit tolerances with rod/screw |

## Surface Treatment Requirements for Spinal Implants

Spinal implants require specific surface treatments to ensure corrosion resistance, biocompatibility, and, where applicable, osseointegration.

**ASTM F86 passivation:** All spinal implant components must be passivated per ASTM F86 (Standard Practice for Surface Preparation and Marking of Metallic Surgical Implants). The passivation process removes surface iron contamination and promotes formation of a stable oxide layer. The typical process is nitric acid passivation (20–40 percent HNO₃ at 50–60°C for 20–30 minutes), followed by DI water rinsing.

**Osseointegration surface treatments for interbody cages:**
- Plasma-sprayed titanium coating: Produces a porous surface with 200–500 μm thickness and 40–60 percent porosity
- Additive manufactured lattice: Integrated porous structure with controlled pore geometry
- Sintered bead coating: Titanium beads (200–400 μm diameter) sintered to the cage surface
- Hydroxyapatite (HA) coating: Applied to titanium surfaces for enhanced bone bonding (less common in current practice)

**Marking per UDI requirements:** Spinal implants must be marked with Unique Device Identification (UDI) per FDA and EU MDR requirements. Laser marking is the preferred method for titanium implants, producing permanent identifiers without surface contamination. The marking depth is typically 0.01–0.03 mm and must not create stress concentrations that affect fatigue performance.

## Manufacturing Quality Requirements Specific to Spinal Implants

### Gamma case and alpha case control

Alpha case formation during hot working or heat treatment is not permitted under ASTM F136. For spinal implants, the consequences of alpha case are particularly severe because the thin cross-sections of pedicle screws (as small as 4.5 mm diameter) mean that even a 0.1 mm alpha case layer represents a significant fraction of the load-bearing cross-section. All thermal processing of Grade 23 for spinal implants must be conducted under vacuum or inert atmosphere, and any alpha case detected during incoming inspection must be fully removed before machining.

### Notch sensitivity in threaded designs

Pedicle screw thread roots are the most fatigue-critical feature in a spinal construct. The notch sensitivity of Grade 23 is lower than Grade 5, but the manufacturing process must still be controlled to avoid introducing additional stress concentrations. Rolled threads are strongly preferred over cut threads for pedicle screws because the rolling process introduces compressive residual stresses at the thread root that inhibit crack initiation. Cut threads, which produce tensile residual stresses, have been associated with a measurable increase in thread-root fatigue failures in laboratory testing.

### Dimensional tolerances

Spinal implant components require tighter dimensional tolerances than most orthopedic implants because the interface between components (screw head to rod, rod to connector) must provide stable fixation without slippage under cyclic loading.

**Table 2: Typical dimensional tolerances for spinal implant components**

| Feature | Typical tolerance | Verification method |
|---------|-----------------|-------------------|
| Screw thread major diameter | ±0.05 mm | Optical comparator + CMM |
| Screw head internal hex | ±0.03 mm | Go/no-go gage + CMM |
| Rod diameter | ±0.025 mm | Laser micrometer |
| Rod straightness | 0.05 mm / 300 mm | Straightness gage |
| Cage height | ±0.05 mm | CMM |
| Cage lordosis angle | ±0.5° | CMM |
| Pore size (AM cages) | ±50 μm | Micro-CT |

## Regulatory Considerations for Spinal Implant Material Procurement

Spinal implant manufacturers operating under FDA 21 CFR Part 820 or ISO 13485 must maintain documented material verification for every production lot. For Grade 23 material, this requires:

- EN 10204 Type 3.1 certification as minimum — actual test data from the mill
- CoC documenting ASTM F136 or ISO 5832-3 compliance
- Material traceability from mill to finished component (lot number on each implant)
- Biocompatibility documentation per ISO 10993 (typically provided by material supplier or implant manufacturer)

For multi-market distribution (United States, EU, Japan, China), material certified to both ASTM F136 and ISO 5832-3 from a single mill lot is the preferred procurement strategy — see the [ISO 5832-3 vs ASTM F136 comparison](/blog/iso-5832-3-vs-astm-f136-titanium-standards-comparison/) for detailed guidance on dual-standard certification.

## Three Practical Rules for Spinal Implant Material Procurement

**Rule 1: Specify ASTM F136 or ISO 5832-3 with Type 3.1 certification — never accept Type 2.2 documentation.**

Spinal implants are Class II or Class III medical devices under FDA classification. The design history file must contain documented verification that material properties meet the specified standard. EN 10204 Type 2.2 documentation (declaration of compliance without test data) does not satisfy this requirement. Type 3.1 documentation is the minimum acceptable certification level for spinal implant material.

**Rule 2: Verify thread-forming process for pedicle screws — rolled threads are the standard of care.**

The fatigue performance of a pedicle screw is determined more by the thread-forming process than by any other manufacturing variable. Rolled threads produce compressive residual stresses at the thread root and a smoother surface finish than cut threads. If the supplier uses cut threads, verify that fatigue testing has been performed on the specific thread geometry to demonstrate equivalent fatigue performance to rolled-thread designs.

**Rule 3: Confirm that the material supplier can provide dual-standard certification if the implant will be distributed globally.**

A spinal implant system sold in the United States, European Union, and Japan will require material certification to ASTM F136 (FDA), ISO 5832-3 (EU MDR), and potentially JIS T 7401-3 (Japan). Sourcing Grade 23 material that is certified to both ASTM F136 and ISO 5832-3 from a single mill lot avoids the need for separate material sourcing for each regulatory market.

For spinal device engineering teams and procurement professionals evaluating Grade 23 titanium suppliers, verifying that the supplier maintains ISO 13485 quality system certification, provides EN 10204 Type 3.1 documentation as standard, has documented experience with spinal implant tolerances and thread rolling processes, and can provide dual-standard certification for global distribution will prevent the most common material sourcing issues in spinal implant manufacturing. A [titanium CNC machining manufacturer](/titanium-cnc-machining-manufacturer/) with documented spinal implant production experience can provide the material sourcing, process qualification, and certification support needed.

For a quotation on ASTM F136-certified Grade 23 spinal implant components with full material traceability, submit your requirements through our [RFQ portal](/rfq/).

---

<!-- VISUAL CONTENT BRIEF (for content planning only — NOT rendered on page)

## Fig 1 — Spinal Implant Components Overview

An annotated illustration of a typical posterior spinal construct showing: pedicle screws at multiple vertebral levels, spinal rods connecting the screw heads, interbody cage positioned between vertebral bodies, and cross-link connectors. Each component is labeled with its Grade 23 material specification. Supports queries about \"spinal implant system components\" and \"Grade 23 titanium in spinal surgery.\"

## Fig 2 — Pedicle Screw Thread Root Stress Concentration Comparison

A FEA-style visual showing stress distribution at the thread root for a Grade 5 and Grade 23 pedicle screw under equivalent bending load. The Grade 23 image shows lower peak stress at the thread root (color-coded), visually communicating the notch sensitivity advantage. A callout box notes \"Grade 23: KIC 70–85 MPa√m vs Grade 5: 50–65 MPa√m.\" Supports queries about \"pedicle screw fatigue performance\" and \"why ELI titanium for spinal screws.\"

## Fig 3 — Spinal Implant Material Certification Flowchart

A step-by-step decision tree for spinal implant material procurement: Starting from \"What regulatory markets?\" → US: ASTM F136 with Type 3.1 → EU: ISO 5832-3 with Type 3.1 → Both: Dual-standard certification. Each branch leads to certification level and specific documentation requirements. Supports queries about \"spinal implant material certification requirements\" and \"ASTM F136 vs ISO 5832-3 for spinal implants.\"

## Fig 4 — Surface Treatment Options for Interbody Cages

A comparative visual showing four surface treatment types (plasma-sprayed coating, AM lattice, sintered beads, machined smooth) with representative pore sizes and porosity percentages. A table below maps each option to typical fusion application (PLIF, TLIF, ALIF, LLIF). Supports queries about \"interbody cage surface treatment\" and \"porous titanium for spinal fusion cages.\"

-->
