Repository: swhmsoft-alt/AstroFlow-master-jt

File: src/content/blog/titanium-carbide-tic-plates-vs-pure-titanium-hardness-wear-resistance.md
---
title: "Titanium Carbide TiC Plates vs Pure Titanium: Hardness and Wear Resistance"
slug: titanium-carbide-tic-plates-vs-pure-titanium-hardness-wear-resistance
description: "A materials engineering comparison of titanium carbide (TiC) ceramic plates, cermet TiC composites, and pure titanium metal. Covers hardness, wear resistance, fracture toughness, manufacturing methods, and the procurement framework for wear-critical applications in mining, aerospace, and chemical processing."
pubDate: 2026-08-29
author: Boze Titanium Manufacturing Center
category: Materials & Grades
tags: [Titanium Carbide, TiC, Cermet, Wear Resistance, Hardness, Pure Titanium, Material Comparison]
featured: false
---

# Titanium Carbide TiC Plates vs Pure Titanium: Hardness and Wear Resistance

**Executive summary:** Titanium carbide (TiC) and pure titanium are fundamentally different materials, despite sharing the titanium atom. TiC is a ceramic with Vickers hardness of about 2,800 to 3,200 HV (compared to pure titanium at about 150 to 200 HV), used in wear-critical applications where metal fails too quickly. Pure titanium is a metal with the corrosion resistance and the strength-to-weight ratio that make it useful in aerospace, medical, and chemical processing, but with limited wear resistance because of its low hardness. The procurement question for a wear-critical application is not "TiC or pure titanium" (the answer is almost always TiC or another wear material), but "which form of TiC or which wear-resistant alternative." The right approach is to first establish the wear mechanism (abrasive, erosive, sliding, impact), then match the material to the mechanism, and finally optimize for cost and manufacturability.

## Material family comparison

TiC, TiC cermet, and pure titanium sit at very different positions on the hardness-toughness-cost spectrum.

**Table 1: TiC, TiC cermet, and pure titanium property comparison**

| Property | TiC ceramic | TiC cermet (TiC + Ni/Co binder) | Pure titanium (Grade 2) |
| --- | --- | --- | --- |
| Density | 4.93 g/cm³ | 5.5 to 6.0 g/cm³ | 4.51 g/cm³ |
| Vickers hardness | 2,800 to 3,200 HV | 1,500 to 2,000 HV | 150 to 200 HV |
| Fracture toughness | 3 to 5 MPa√m | 6 to 12 MPa√m | 65 to 80 MPa√m |
| Elastic modulus | 430 to 450 GPa | 400 to 440 GPa | 100 to 115 GPa |
| Maximum service temperature | About 1,000 °C (oxidizing); 2,000 °C (inert) | About 800 °C | About 300 °C |
| Thermal conductivity | 20 to 35 W/m·K | 15 to 30 W/m·K | 17 to 20 W/m·K |
| Wear resistance (abrasive) | Excellent | Very good | Poor |
| Wear resistance (erosive) | Excellent | Very good | Poor |
| Wear resistance (sliding) | Good (with lubrication) | Good (with lubrication) | Poor (galling) |
| Machinability | Very difficult (EDM or grinding) | Difficult (carbide tooling, EDM) | Excellent |
| Relative cost | 10 to 30 × | 5 to 15 × | 1.0 × |

The hardness difference is the headline: TiC ceramic is roughly 18× harder than pure titanium. The toughness difference is also large: TiC ceramic is roughly 15× more brittle than pure titanium. The two metrics trade off — harder materials are generally more brittle — and the right material for an application depends on which failure mode (wear or fracture) is the design driver. See the [titanium grade selection for extreme stress and thermal environments guide](/blog/titanium-grade-selection-extreme-stress-thermal-environments/) for the high-stress titanium context, where wear resistance is not the dominant driver.

## Forms of titanium carbide and cermet

TiC is rarely used as a monolithic ceramic in industrial applications because of the brittleness. The practical forms are cermets (TiC particles in a metal binder), coatings (TiC deposited on a metal substrate), and composites (TiC reinforced metal matrix).

**TiC cermet.** The most common form. TiC particles (typically 40 to 70 percent by volume) in a nickel or cobalt binder matrix. The binder provides the toughness; the TiC particles provide the hardness and wear resistance. The cermet is produced by powder metallurgy (cold pressing and sintering, or hot isostatic pressing). Common applications: cutting tool inserts, mining wear parts, valve seats, bearing surfaces.

**TiC coating.** A thin layer (typically 2 to 10 µm) of TiC deposited on a metal substrate (typically tool steel or cemented carbide) by chemical vapor deposition (CVD) or physical vapor deposition (PVD). The coating provides the wear resistance; the substrate provides the toughness and the geometry. Common applications: cutting tools, forming tools, injection molding components.

**TiC-reinforced metal matrix composite.** A metal matrix (typically aluminum, copper, or titanium) reinforced with TiC particles. The composite combines the toughness of the metal with the hardness of the TiC. Less common than cermet or coating; used where the geometry cannot be produced as a cermet or coated.

The procurement specification for a wear-critical application should specify the form (cermet, coating, or composite), the TiC content, the binder composition, the hardness, and the fracture toughness. The specification should also reference the manufacturing method (sintering, HIP, CVD, PVD) to ensure consistent microstructure.

## Wear mechanisms and material selection

Different wear mechanisms favor different materials. The right material for an abrasive wear application is not necessarily the right material for an erosive or sliding wear application.

**Table 2: Wear mechanism vs recommended material**

| Wear mechanism | TiC ceramic | TiC cermet | Pure titanium | Alternative |
| --- | --- | --- | --- | --- |
| Abrasive (2-body, hard particles) | Excellent | Very good | Poor | WC-Co, alumina |
| Abrasive (3-body, loose particles) | Very good | Very good | Poor | Tool steel (hardened) |
| Erosive (particle impact) | Good (brittle failure possible) | Very good | Poor | WC-Co, ductile metals |
| Sliding (lubricated) | Good | Good | Poor (galling) | Bronze, PTFE composites |
| Sliding (dry) | Poor (high friction) | Limited | Very poor (galling) | Bronze, MoS2 coatings |
| Impact (high velocity) | Poor (brittle) | Limited | Good (absorbs energy) | Tool steel, Hadfield steel |
| Chemical (corrosion + wear) | Good (inert) | Limited (binder corrodes) | Good (in oxidizing) | Stainless, nickel alloys |

The right material for the application depends on the dominant wear mechanism. Pure titanium is the wrong choice for any wear-critical application except in sliding contacts where galling can be managed by lubrication and slow speeds. TiC ceramic is the right choice for abrasive and erosive wear where the impact loading is limited. TiC cermet is the right choice where the abrasive wear is combined with some impact loading. See the [titanium surface finish guide](/blog/titanium-surface-finish-achieving-ra-04um/) for the surface treatment options that can improve titanium wear resistance short of switching materials.

## Surface treatments to improve titanium wear resistance

For applications where titanium is required for corrosion resistance or weight but the wear resistance is inadequate, several surface treatments can improve the wear performance without changing the bulk material.

**Nitriding.** Diffusion of nitrogen into the titanium surface to form a hard titanium nitride (TiN) layer, typically 20 to 80 µm deep, with surface hardness of about 1,000 to 1,500 HV. Effective for sliding and mild abrasive wear; limited by the treatment temperature (typically 700 to 900 °C, which may affect the bulk microstructure).

**Oxygen diffusion hardening.** Controlled oxidation to form a hard alpha-case layer, similar to the alpha-case that must be removed after heat treatment. The hardness is similar to nitriding but the treatment is simpler. Used for parts where some alpha-case is acceptable.

**TiN or TiCN coating.** PVD coating of titanium nitride or titanium carbonitride, typically 2 to 5 µm thick, with hardness of about 2,000 to 2,500 HV. Used for cutting tools, forming tools, and sliding wear applications where the bulk titanium is acceptable but the surface needs wear resistance.

**Shot peening.** Not a hardness treatment but a surface treatment that introduces compressive residual stress. Reduces fatigue wear and adhesive wear, but does not improve abrasive wear resistance.

The procurement specification for a wear-critical titanium component should specify the surface treatment if needed. The specification should also include the treatment depth, the surface hardness requirement, and the inspection method. See the [titanium surface treatments guide](/blog/ultimate-guide-titanium-surface-treatments-aerospace/) for the broader treatment framework.

## Cost and lead time comparison

TiC and TiC cermet parts are more expensive and longer lead time than pure titanium parts. The cost premium is justified when the wear life improvement exceeds the cost premium.

**Table 3: Indicative cost and lead time comparison**

| Material | Relative part cost | Typical lead time | Tooling required |
| --- | --- | --- | --- |
| Pure titanium (Grade 2, machined) | 1.0 × | 2 to 6 weeks | Standard CNC fixturing |
| Ti-6Al-4V (machined) | 3 to 5 × | 2 to 6 weeks | Standard CNC fixturing |
| TiC cermet (sintered) | 5 to 15 × | 8 to 16 weeks | Custom die |
| TiC coating on tool steel | 2 to 4 × (substrate) + 1 to 2 × (coating) | 6 to 12 weeks | Standard CNC + CVD/PVD |
| WC-Co (sintered) | 4 to 10 × | 8 to 16 weeks | Custom die |
| Alumina ceramic (sintered) | 3 to 8 × | 8 to 16 weeks | Custom die |

The cost analysis should include the wear life improvement. A TiC cermet part that costs 10× the titanium part but lasts 20× as long in service is the better economic choice for high-volume applications. A pure titanium part that costs 1× and wears out in 1/20 the time is the better choice only for low-volume or non-critical applications.

## Procurement rules for wear material selection

**Rule 1 — Identify the wear mechanism before selecting the material.** Abrasive, erosive, sliding, impact — each favors a different material. Selecting TiC for sliding wear (where the high friction coefficient is a problem) is a mismatch.

**Rule 2 — Specify the form of TiC or the alternative material.** TiC ceramic, TiC cermet, TiC coating, or alternative (WC-Co, alumina, tool steel). The form follows the application.

**Rule 3 — Specify the mechanical property requirements.** Hardness, fracture toughness, thermal conductivity. The specification should match the application requirements, not a generic "wear-resistant material" requirement.

**Rule 4 — Specify the manufacturing method.** Sintering, HIP, CVD, PVD. The manufacturing method affects the microstructure, the dimensional accuracy, and the cost.

**Rule 5 — Engineer contradiction — pure titanium is not a wear material.** Specifying "titanium for wear resistance" without specifying a surface treatment or a composite is a specification mismatch. Pure titanium has poor wear resistance and will gall or erode in most wear-critical applications. The procurement specification should either specify a surface treatment (nitriding, TiN coating) or select a different base material.

For the surface treatment framework, see the [titanium surface treatments guide](/blog/ultimate-guide-titanium-surface-treatments-aerospace/). For the broader material selection context, see the [titanium grade selection for extreme stress and thermal environments guide](/blog/titanium-grade-selection-extreme-stress-thermal-environments/). To specify a wear material for a critical application, [request a wear analysis review](/rfq/) with the engineering team.

<!-- VISUAL CONTENT BRIEF (for content planning only — NOT rendered on page)

Fig 1 — Material property radar chart. Multi-axis radar comparing TiC ceramic, TiC cermet, and pure titanium across hardness, toughness, density, temperature, cost.

Fig 2 — Wear mechanism selection matrix. Decision tree from wear type (abrasive, erosive, sliding, impact) to recommended material.

Fig 3 — Cost vs wear life chart. Plot of part cost vs service life for pure titanium, TiC cermet, WC-Co with crossover points annotated.

-->

File: src/content/blog/titanium-grades-complete-guide-cp-alpha-beta-alloys.md
---
title: Titanium Grades Complete Guide — CP, Alpha, Alpha-Beta, and Beta Alloys Explained
slug: titanium-grades-complete-guide-cp-alpha-beta-alloys
description: A comprehensive engineering guide to titanium alloy classification — commercially pure grades 1-4, alpha and near-alpha alloys, alpha-beta alloys including Ti-6Al-4V, and beta alloys for high-strength applications. Selection criteria based on strength, corrosion resistance, formability, and machinability for aerospace, medical, and industrial applications.
pubDate: 2026-07-29
author: Boze Titanium Manufacturing Center
category: Materials & Grades
tags: [Titanium Grades, Titanium Alloys, Ti-6Al-4V, Material Selection, Aerospace Materials, Manufacturing Engineering]
coverImage: /uploads/blog-titanium-grades-complete-guide-cp-alpha-beta-alloys-cover.jpg
coverImageAlt: Titanium alloy stock materials for CNC machining
featured: true
---

Titanium alloys are classified by their microstructure into four main categories: commercially pure grades, alpha and near-alpha alloys, alpha-beta alloys, and beta alloys. Each category offers a different balance of strength, ductility, corrosion resistance, and machinability. The selection of a specific grade for a component depends on the operating requirements, the manufacturing process, and the cost constraints of the application. This guide provides a systematic comparison of the major titanium grades and the engineering logic behind their selection. Detailed material property data for individual grades is available in the [materials section](/materials/) of the site.

- [Titanium alloy classification system](#titanium-alloy-classification-system)
- [Commercially pure grades — when strength is not the priority](#commercially-pure-grades--when-strength-is-not-the-priority)
- [Alpha and near-alpha alloys — creep resistance at elevated temperatures](#alpha-and-near-alpha-alloys--creep-resistance-at-elevated-temperatures)
- [Alpha-beta alloys — the workhorse category](#alpha-beta-alloys--the-workhorse-category)
- [Beta alloys — high strength for specialized applications](#beta-alloys--high-strength-for-specialized-applications)
- [Grade selection logic by application](#grade-selection-logic-by-application)

## Titanium alloy classification system

Titanium alloys are classified by the phases present in their microstructure at room temperature. The alpha phase has a hexagonal close-packed crystal structure and is stable at lower temperatures. The beta phase has a body-centered cubic structure and is stable at higher temperatures. Alloying elements stabilize one phase or the other, and the relative proportions of each phase at room temperature determine the alloy category.

Alpha stabilizers such as aluminum and oxygen increase the temperature at which the alpha phase is stable. These elements are present in nearly all titanium alloys because aluminum improves the strength-to-weight ratio and oxygen provides solid-solution strengthening. Beta stabilizers such as vanadium, molybdenum, chromium, and iron lower the temperature at which the beta phase is stable, allowing some beta phase to be retained at room temperature.

The distinction between alpha, alpha-beta, and beta alloys is not arbitrary — it determines how the material responds to heat treatment, what mechanical properties can be achieved, and how the material behaves during manufacturing operations including machining, forming, and welding. Understanding the classification system is the foundation for grade selection in engineering applications.

Commercially pure titanium is not alloyed in the conventional sense. It contains only trace amounts of other elements, with oxygen being the primary controlled element that determines the grade. CP grades are single-phase alpha materials and cannot be strengthened by heat treatment — they are strengthened only by cold work and solid-solution strengthening from interstitial elements.

## Commercially pure grades — when strength is not the priority

Commercially pure titanium is available in grades 1 through 4, distinguished primarily by oxygen content. Grade 1 has the lowest oxygen content, the lowest strength, and the highest ductility and formability. Grade 4 has the highest oxygen content within the CP range, the highest strength, and the lowest ductility. The progression is continuous — each grade increases in strength by approximately 50 to 70 MPa over the previous grade while ductility decreases correspondingly.

CP titanium grades are used where corrosion resistance is the primary requirement and strength requirements are moderate. Grade 1 and Grade 2 are common in chemical processing equipment, heat exchangers, and marine components where the environment is corrosive but the mechanical loads are not severe. Grade 2 is the most widely used CP grade because it offers a practical balance of strength, ductility, and cost.

Grade 3 is less common than Grade 2 or Grade 4. It occupies a middle position in the CP range and is used where slightly higher strength than Grade 2 is needed but the formability of Grade 4 is not acceptable. Grade 4 is used in applications requiring the highest strength among CP grades, such as medical implant components where the higher strength is beneficial but the alloy must remain pure enough to avoid biocompatibility concerns.

All CP grades are easier to form and weld than alloyed titanium grades, but they are more difficult to machine than the alpha-beta alloys in certain respects. CP titanium produces a stringy, ductile chip that is difficult to break, and the built-up edge formation is more severe than with Ti-6Al-4V. Tooling strategies for CP grades should emphasize chip breaking geometry and lower cutting speeds to manage built-up edge formation.

## Alpha and near-alpha alloys — creep resistance at elevated temperatures

Alpha alloys contain primarily alpha-stabilizing elements with minimal beta stabilizers. They maintain their strength at elevated temperatures better than alpha-beta alloys but have lower room-temperature strength. Near-alpha alloys contain a small amount of beta-stabilizing elements, typically 2 to 5 percent by weight, which provides a small volume fraction of beta phase that improves hot workability without significantly reducing high-temperature performance.

The primary application for alpha and near-alpha alloys is in components that operate at elevated temperatures. Ti-6Al-2Sn-4Zr-2Mo, known as Ti-6242, is a near-alpha alloy designed for service temperatures up to approximately 540°C. It is used in gas turbine engine components such as compressor casings and blades where creep resistance at temperature is more important than room-temperature strength.

Ti-5Al-2.5Sn is an alpha alloy with excellent weldability and good strength at cryogenic temperatures. It is used in aerospace components for liquid hydrogen and liquid oxygen systems where the material must maintain ductility at extremely low temperatures. The alloy is also used in marine applications where its combination of corrosion resistance and moderate strength is advantageous.

Near-alpha alloys are generally more difficult to machine than Ti-6Al-4V because their higher aluminum content increases hardness and reduces ductility at the cutting interface. Tool wear rates are typically 20 to 40 percent higher than for Ti-6Al-4V at equivalent cutting parameters. Process planning for near-alpha alloys should account for this reduced machinability by specifying lower cutting speeds and more frequent tool changes.

## Alpha-beta alloys — the workhorse category

Alpha-beta alloys are the most widely used category of titanium alloys, accounting for the majority of titanium tonnage in aerospace and industrial applications. They contain both alpha-stabilizing and beta-stabilizing elements, and their microstructure consists of a mixture of alpha and beta phases at room temperature. The proportion of each phase can be adjusted by heat treatment, allowing a range of strength and ductility combinations from a single alloy composition.

Ti-6Al-4V, commonly referred to as Grade 5, is the dominant alpha-beta alloy. It accounts for approximately 50 percent of all titanium used worldwide. The alloy contains 6 percent aluminum as an alpha stabilizer and 4 percent vanadium as a beta stabilizer. In the annealed condition, it has a tensile strength of approximately 900 to 1000 MPa, with good ductility and fracture toughness. In the solution-treated and aged condition, strength can be increased to approximately 1100 to 1200 MPa.

The widespread use of Ti-6Al-4V is not because it is the best titanium alloy for any single property — it is because it offers the best combination of properties across the full range of engineering requirements. It has good strength, acceptable ductility, excellent corrosion resistance, and reasonable machinability. It can be forged, rolled, heat treated, welded, and machined using standard processes. For applications that do not require the specialized properties of other alloy categories, Ti-6Al-4V is typically the first choice.

Ti-6Al-4V ELI, or Grade 23, is a version of Ti-6Al-4V with lower interstitial element content — reduced oxygen, iron, and carbon. The lower interstitial content improves ductility and fracture toughness at the cost of a small reduction in strength. Grade 23 is the standard material for medical implant applications and for aerospace components requiring enhanced damage tolerance.

Other alpha-beta alloys serve specific niches within the category. Ti-6Al-7Nb was developed as a niobium-stabilized alternative to Ti-6Al-4V for medical applications where vanadium biocompatibility concerns were raised, though in practice both alloys have extensive clinical history. Ti-6Al-2Sn-4Zr-6Mo provides higher strength than Ti-6Al-4V at elevated temperatures and is used in gas turbine engine applications where the operating temperature exceeds the capability of Ti-6Al-4V.

The machinability of alpha-beta alloys varies with their heat treatment condition. Annealed material machines more easily than solution-treated and aged material, which has higher hardness and produces higher cutting forces. For components that will be heat treated after roughing, the roughing should be performed in the annealed condition and the finishing after heat treatment, with appropriate adjustments to cutting parameters. The [machining challenges article](/blog/why-titanium-is-difficult-to-machine/) provides a detailed analysis of how these properties affect cutting behavior across the major titanium alloy categories.

## Beta alloys — high strength for specialized applications

Beta alloys contain a sufficient concentration of beta-stabilizing elements that the beta phase is retained at room temperature after cooling. They can be heat treated to very high strength levels — tensile strengths of 1200 to 1400 MPa are achievable — but at the cost of reduced ductility and increased difficulty in manufacturing.

Ti-10V-2Fe-3Al, known as Ti-1023, is a beta alloy developed for high-strength aerospace applications. It can be heat treated to tensile strengths above 1200 MPa, comparable to high-strength steels, with the weight advantage of titanium. It is used in landing gear components, structural forgings, and other applications where high strength is required and the component geometry is amenable to forging.

Ti-15V-3Cr-3Sn-3Al, or Ti-15-3, is a beta alloy available in strip and sheet form. It can be cold rolled and then heat treated to high strength, making it suitable for sheet metal components that require high strength-to-weight ratios. It is used in aerospace ducting, brackets, and honeycomb panel skins.

Beta alloys are the most difficult to machine of the titanium categories. Their higher strength and hardness produce higher cutting forces, and their lower thermal conductivity — already low for titanium — concentrates even more heat at the cutting edge. Tool life in beta alloys is typically 30 to 50 percent lower than in Ti-6Al-4V at equivalent cutting speeds. Process planning for beta alloys requires lower cutting speeds, higher coolant pressure, and more conservative tool change intervals.

The higher material cost of beta alloys, combined with their manufacturing difficulty, limits their use to applications where the strength requirement cannot be met by alpha-beta alloys. For most titanium components, Ti-6Al-4V in the annealed or solution-treated and aged condition provides adequate strength at lower material and manufacturing cost.

## Grade selection logic by application

For aerospace structural components, Ti-6Al-4V in the annealed or solution-treated and aged condition is the standard choice. The alloy provides the strength-to-weight ratio required for airframe structures, landing gear components, and engine mounts. For components operating above 400°C, near-alpha alloys such as Ti-6242 are specified for their creep resistance. For high-strength applications such as landing gear, beta alloys such as Ti-1023 are used where the weight savings justify the higher cost.

For medical implant components, Grade 23 Ti-6Al-4V ELI is the standard material. The reduced interstitial content provides the fracture toughness required for fatigue-loaded implants such as hip stems and bone plates. CP titanium grades 2 and 4 are used for implant components where the loads are lower and the priority is on biocompatibility and bone integration. Dental implants are typically Grade 23 or CP Grade 4, depending on the implant design and loading conditions.

For chemical processing and marine applications, CP titanium grades 2 and 7 are the primary choices. Grade 2 provides adequate strength for pressure vessels and piping systems, with excellent corrosion resistance in seawater and most chemical environments. Grade 7 contains 0.15 percent palladium, which improves corrosion resistance in reducing acid environments where CP titanium alone may be attacked.

For industrial and consumer applications, the selection depends on the specific requirements of each application. [CP Grade 2](/materials/grade-2/) is common for heat exchangers and piping. [Ti-6Al-4V](/materials/grade-5/) is used for high-performance bicycle components, automotive exhaust systems, and consumer electronics where the combination of strength, weight, and aesthetic appearance is valued. Beta alloys are used in specialty consumer products such as high-end watch cases where the material's response to surface finishing produces a distinctive appearance.

For applications where machinability is a primary selection criterion — such as high-volume precision components — Ti-6Al-4V offers the best combination of mechanical properties and manufacturing efficiency among the structural titanium alloys. The established tooling knowledge, parameter databases, and process experience available for Ti-6Al-4V make it the lowest-risk choice for new titanium component development.

---

**Table 1: Titanium grade categories and key characteristics**

| Category | Example grades | Typical tensile strength | Primary advantage | Primary limitation |
|----------|---------------|------------------------|-------------------|-------------------|
| Commercially pure | Grade 1—  | 240–50 MPa | Corrosion resistance, formability | Low strength |
| Alpha/Near-alpha | Ti-6242, Ti-5Al-2.5Sn | 800–50 MPa | High-temperature creep resistance | Lower room-temperature strength |
| Alpha-beta | Ti-6Al-4V (Grade 5), Grade 23 | 900–200 MPa | Balanced properties, most widely used | Not optimized for any single property |
| Beta | Ti-1023, Ti-15-3 | 1200–400 MPa | Highest strength | Difficult to machine, higher cost |

---

**Table 2: Grade selection by industry application**

| Application | Recommended grade | Selection rationale |
|-------------|------------------|-------------------|
| Aerospace airframe, standard | Grade 5 (Ti-6Al-4V) | Strength-to-weight, established process knowledge |
| Aerospace engine, elevated temperature | Ti-6242 | Creep resistance above 400°C |
| Aerospace landing gear | Ti-1023 | Strength requirement above Grade 5 capability |
| Medical implants, load-bearing | [Grade 23](/materials/grade-23/) (Ti-6Al-4V ELI) | Fracture toughness, biocompatibility |
| Medical implants, non-load-bearing | CP Grade 2 or 4 | Biocompatibility, lower cost |
| Chemical processing | CP Grade 2 | Corrosion resistance, adequate strength |
| Marine components | CP Grade 2 | Seawater corrosion resistance |
| High-performance consumer | Grade 5 | Strength, appearance, established supply |

---

To apply these grade selection criteria interactively to your application, use the [titanium grade finder](/tools/titanium-grade-finder/).

<!-- VISUAL CONTENT BRIEF (for content planning only — NOT rendered on page)
Fig 1 — Titanium alloy classification tree: A hierarchical diagram showing the four alloy categories (CP, alpha/near-alpha, alpha-beta, beta) with representative grades and key properties listed under each. Arrows indicate typical applications by industry. Supports queries about titanium grade classification and selection logic.
Fig 2 — Strength vs ductility by grade category: A scatter plot with tensile strength on the x-axis and elongation on the y-axis, showing the position of each grade category. CP grades cluster at low strength/high ductility, beta alloys at high strength/low ductility, alpha-beta in the middle. Supports queries about trade-offs in titanium grade selection.
Fig 3 — Application-to-grade mapping matrix: A grid with industries on one axis and grade categories on the other, with cells marked to indicate typical matches. Color coding shows frequency of use. Supports queries about which titanium grade to use for specific applications.
-->

File: src/content/blog/titanium-machining-marine-components-material-process-selection.md
---
title: 'Titanium Machining for Marine Components: Why Material and Process Selection Matter'
slug: titanium-machining-marine-components-material-process-selection
description: Explore why titanium machining for marine components demands careful material selection and process engineering, covering alloy choices, corrosion resistance, CNC strategies, and quality standards for marine applications.
pubDate: 2026-06-18T08:00:00.000+08:00
author: Boze Titanium Manufacturing Center
category: Machining Processes
tags:
  - marine machining
  - titanium marine components
  - titanium CNC marine
  - marine component manufacturing
  - titanium seawater corrosion
coverImage: /uploads/blog-titanium-machining-marine-components-cover.jpg
coverImageAlt: Titanium Machining for Marine Components
featured: false
---

Titanium machining for marine components has become a critical capability in naval, commercial shipping, and offshore energy sectors as designers increasingly specify titanium for seawater-exposed parts that must outlast the service life of the vessel or platform. Marine components — propeller shafts, seawater valve bodies, heat exchanger tubesheets, hull penetrators, sonar equipment housings, and propulsion system impellers — benefit from titanium's specific strength, erosion resistance, and immunity to pitting and crevice corrosion in chlorinated seawater. This article examines why material selection and machining process choices interact to determine the service performance of titanium marine components, and provides guidance for manufacturing engineers and procurement teams specifying CNC machining for these applications.

## Executive summary

Titanium machining for marine components is not interchangeable with titanium machining for aerospace or medical applications, because the service environment imposes different material and process priorities. Marine titanium components face continuous seawater exposure, biofouling, erosion from suspended sediments, galvanic coupling with hull steel and cathodic protection systems, and — for naval applications — shock loading and acoustic signature requirements. The material selection decision between CP titanium grades and Ti-6Al-4V affects not only component strength but also machinability, weldability, and repairability. The machining process decisions — cutting speed, feed rate, tool coating, and coolant strategy — determine whether the component maintains its corrosion resistance through its intended service life or develops localised attack at machining-induced surface defects. Correct material and process selection, applied together, produces marine titanium components that deliver 30+ year service lives with minimal maintenance intervention.

## Material selection for marine titanium components

The titanium alloy selection for a marine component depends on the balance between mechanical loading, corrosion exposure, and fabrication requirements. Three alloy families dominate marine titanium machining.

### Commercially pure titanium (Grades 1, 2, 3, 4)

CP titanium grades are specified for marine components that require maximum corrosion resistance but have moderate mechanical loads. Grade 2 is the most widely used CP grade for seawater piping, valves, and pump components. Its yield strength of 275–410 MPa is sufficient for pressure-containing components up to Class 300 ratings, while its ductility (20–30% elongation) supports cold forming and flanging operations. From a machining perspective, CP titanium grades are more ductile than Ti-6Al-4V, producing long, continuous chips that require chip-breaking geometries and high-pressure coolant to evacuate. Positive rake inserts with sharp edges prevent built-up edge formation, which degrades surface finish and can introduce iron contamination that compromises corrosion resistance.

Ti-6Al-4V (Grade 5) is specified for marine components subject to higher mechanical loads — propeller shafts, high-speed impellers, structural brackets, and equipment mounts. Grade 5 provides approximately three times the yield strength of Grade 2, enabling weight reduction in components that must be handled during installation or that contribute to payload limits on vessels and platforms. The machining challenges of Grade 5 — low thermal conductivity causing heat concentration at the cutting edge, work hardening at the shear zone, and tool wear from abrasive oxide particles — require controlled cutting parameters and robust coolant delivery. The reward is a component that combines high strength with full seawater corrosion resistance, eliminating the need for coatings or corrosion allowance that add weight and maintenance requirements.

### Specialty marine titanium alloys

Ti-6Al-2Nb-1Ta-0.8Mo (commonly referred to as Ti-6-2-4-2 S or marine-grade titanium) is specified for naval propulsion components and hull penetrations where resistance to stress corrosion cracking in seawater is critical. This near-alpha alloy offers improved creep resistance and fracture toughness compared to Ti-6Al-4V at temperatures up to 400 °C, making it suitable for components in engine-room seawater systems that see elevated temperatures. Machining of Ti-6-2-4-2 S requires lower cutting speeds (12–25 m/min) than Grade 5 due to its higher content of refractory alloying elements that increase abrasive wear on cutting tools. AlTiN-coated carbide inserts with micro-litre coolant delivery through the tool are standard.

| Titanium Grade | Yield Strength (MPa) | Typical Marine Application | Key Machining Consideration | Relative Machinability |
|---|---|---|---|---|
| CP Ti Grade 2 | 275–410 | Seawater piping, valve bodies, pump casings | Ductile chips, built-up edge risk | Moderate (chip control critical) |
| CP Ti Grade 4 | 480–550 | Flanges, instrument housings, tube sheets | Balance of ductility and strength | Moderate |
| Ti-6Al-4V Grade 5 | 830–900 | Propeller shafts, impellers, structural brackets | Low thermal conductivity, work hardening | Moderate-Low |
| Ti-6Al-4V ELI Grade 23 | 760–830 | Naval pressure housings, sonar equipment | Lower interstitial content, improved toughness | Moderate-Low |
| Ti-6-2-4-2 S | 930–1,050 | Propulsion shafts, hull penetrators | High abrasive wear, requires AlTiN tooling | Low |
| Ti-3Al-2.5V Grade 9 | 620–760 | Hydraulic tubing, heat exchanger tubing | Moderate strength, good formability | Moderate |

## Process selection for marine titanium CNC machining

The CNC machining process for marine titanium components must be selected and parameterised to produce a component that meets drawing tolerances, maintains surface integrity for corrosion resistance, and conforms to marine classification society requirements.

### Surface integrity requirements for seawater service

The most critical machining process parameter for marine titanium components is the surface integrity of features that contact seawater. Machining-induced surface damage — feed marks deeper than Ra 0.8 µm, torn or smeared material, microcracks, and embedded tool particles — creates initiation sites for pitting corrosion, crevice corrosion under biofouling deposits, and stress corrosion cracking in chloride environments. The machining process must be designed to produce a surface that supports the formation of a uniform, stable passive oxide film.

Finish machining passes for seawater-exposed surfaces should use feed rates no higher than 0.08 mm/rev with wiper geometry inserts that produce consistent surface finishes at Ra 0.4–0.8 µm. Cutting speeds in the 20–30 m/min range for Ti-6Al-4V provide a balance between tool life and surface quality. Coolant must be filtered to below 20 µm particle size to prevent recirculation of carbide fines that embed in the titanium surface and create galvanic cells. After machining, chemical passivation per ASTM F86 removes free iron contamination and promotes uniform oxide growth. For CP titanium components, passivation is equally important despite the lower alloy content, because iron contamination from tool wear or handling is more readily absorbed into the softer surface.

### Tolerance specifications for marine components

Marine component tolerances are determined by classification society rules (ABS, DNV, Lloyds Register) and equipment standards (ISO, API, SOLAS). Typical requirements include the following.

Shaft and bearing journal tolerances for propeller shafts and pump shafts are specified at ISO IT6 to IT7 grade, corresponding to approximately ±0.012 mm for diameters in the 100–200 mm range. These tolerances are achievable on CNC lathes with live tooling and C-axis positioning, provided the workpiece is supported by steady rests that prevent deflection under cutting forces. Grinding is sometimes specified for final journal finishing on hardened marine shafts, but for titanium shafts in the as-machined condition, finish turning with wiper inserts at feed rates below 0.05 mm/rev produces consistent IT7 tolerance with surface finishes below Ra 0.4 µm.

Bolt hole patterns for marine flanges and equipment mounts follow dimensional standards that specify bolt circle diameter tolerances of ±0.2 mm and hole positional tolerances within 0.5 mm true position. These requirements are routinely achieved on 4-axis CNC machining centres with CMM-backed setup validation. For large fabrications that exceed machine travel capacity, portable boring bars and drilling fixtures are used, with dimensional verification by laser tracker.

Sealing surface requirements for marine valve bodies and pump housings follow API 600 or manufacturer standards. Flatness of gasket surfaces is typically specified at 0.1 mm per metre of flange diameter, with surface finish Ra 1.6–3.2 µm for spiral wound gaskets and Ra 0.8 µm for ring-type joint gaskets.

### Coolant and chip management for marine titanium machining

Marine titanium components are frequently machined from large bar stock or forgings — shaft diameters exceeding 300 mm, valve bodies weighing over 500 kg, tubesheets up to 2 metres in diameter. The chip volume generated by roughing operations on these components can exceed 200 kg per part, and the chip morphology of titanium — short, segmented chips that pack densely — requires coolant systems designed for heavy metal removal.

Through-spindle coolant at 70–100 bar is the standard for marine titanium machining. The coolant performs three functions: heat removal from the cutting zone (critical for titanium's low thermal conductivity), chip breaking through hydraulic pressure, and chip flushing to prevent recutting of debris that damages tool edges and surface finish. Coolant filtration systems for marine titanium cells should include magnetic separators and paper-bed filters rated to 10 µm to maintain fluid cleanliness. Coolant temperature control within ±1 °C of the metrology lab temperature prevents thermal drift during long machining cycles — a 300 mm titanium shaft expands 0.07 mm per 10 °C temperature change, which is significant relative to IT6 tolerance bands.

## Quality standards and classification society requirements

Marine components are subject to classification society survey requirements that differ from customer-specific quality standards in aerospace or medical manufacturing. Understanding these requirements is essential for CNC machining suppliers serving the marine sector.

### Classification society approvals

Components intended for use on classed vessels — cargo ships, tankers, naval vessels, offshore platforms — must be manufactured in facilities approved by the relevant classification society. ABS (American Bureau of Shipping), DNV (Det Norske Veritas), Lloyds Register, and BV (Bureau Veritas) each maintain requirements for manufacturing facility capability, quality management system certification, and product-specific type approval. For titanium components, the classification society survey typically covers material certification verification, dimensional inspection witnessing, and NDT procedure review.

### Material certification for marine titanium

Marine titanium components require material certification that documents compliance with the relevant ASTM or API material specification, and additionally confirms seawater corrosion resistance where specified. The material test report must include chemical composition, tensile properties (yield, ultimate, elongation, reduction of area), and — for welded components — weld procedure qualification records. Hardness testing (Brinell or Rockwell C) is specified for components subject to wear, such as shaft bearing journals and valve seat faces. The material certification must be traceable to the specific component through a unique serial number or heat number applied by low-stress marking.

### NDT requirements for marine components

Non-destructive testing requirements for marine titanium components are specified by the component standard or classification society rules. Dye penetrant inspection per ASTM E1417 is applied to all seawater-exposed surfaces after final machining to confirm absence of surface cracks and laps. Ultrasonic inspection per ASTM E2375 is specified for shafts, forgings, and heavy-wall pressure components to confirm internal soundness. Radiographic inspection is specified for welded marine components. NDT hold points must be integrated into the machining schedule so that inspection occurs before the component moves to the next manufacturing stage.

<!-- VISUAL CONTENT BRIEF (for content planning only — NOT rendered on page)

## Fig 1 — Marine Titanium Component Classification Map

A diagram showing a typical vessel cross-section with callouts identifying titanium marine components by location: propeller shaft and stern tube (aft), seawater valve manifolds (engine room), hull penetrators and sea chests (below waterline), sonar domes and transducers (forward), heat exchanger tubesheets (auxiliary systems), and superstructure brackets (deck). Each callout lists the typical titanium grade specified. Supports queries about "marine titanium applications" and "titanium components on ships."

## Fig 2 — Material Selection Decision Flow for Marine Titanium Components

A decision tree starting with the primary question "Seawater-exposed?" followed by branching criteria: mechanical load level (low, moderate, high), operating temperature (<100 °C, 100–400 °C), weldability requirement, and cost constraint. Each terminal branch recommends a titanium grade (CP Grade 2, Grade 5, Grade 23, or Ti-6-2-4-2 S) with notes on machining difficulty and typical surface finish achievable. Supports queries about "marine titanium grade selection" and "which titanium alloy for seawater."

## Fig 3 — Surface Integrity Comparison: Machined Titanium in Seawater Service

A cross-section schematic comparing two titanium surfaces after seawater exposure: one machined with optimal parameters (sharp tool, controlled feed, filtered coolant) showing uniform passive oxide layer and no subsurface damage; the other machined with aggressive parameters showing torn surface layer, embedded carbide particles, and incipient pitting sites. Each cross-section includes callout labels identifying the passive film, affected zone, and bulk material. Supports queries about "titanium corrosion machining surface" and "titanium passivation seawater."

## Fig 4 — Classification Society Approval Process Flow

A horizontal process flow diagram showing the stages from manufacturing facility qualification through product type approval. Key stages: facility audit by classification society, quality management system review (ISO 9001 or equivalent), material supplier approval, process qualification (welding, NDT), first-article survey, and ongoing product survey schedule. Each stage includes the typical documentation required. Supports queries about "marine classification society approvals" and "ABS DNV approval machining."

-->
